Repository: arqoofficial/metalcrow-nn

# MetalCrow · научный клубок

**Граф знаний R&D для горно-металлургической отрасли** — поисково-аналитическая система, которая связывает статьи, эксперименты, технологии, материалы, режимы, установки и исследовательские команды в единую карту знаний и отвечает на вопросы со ссылками на источники.

Решение для кейса **«Научный клубок»** на [NorNickel AI Science Hack 2026](https://nornickel-ai-hackathon.ru/task-2).

---

## Команда MetalCrow

| Участник | GitHub |
|----------|--------|
| Константин Ушенин | [@KonstantinUshenin](https://github.com/KonstantinUshenin) |
| Артём Голубев | [@arqoofficial](https://github.com/arqoofficial) |
| Станислав Малашкеевич | [@SuperStas22](https://github.com/SuperStas22) |
| Степан Остарков | [@OstarkovSN](https://github.com/OstarkovSN) |
| Всеволод Каримов | [@Hamyrappy](https://github.com/Hamyrappy) |

---

## О проекте

Исследователи Норникеля работают с огромным массивом неструктурированных данных: внутренние отчёты, протоколы экспериментов, обзоры, журналы «Цветные металлы», справочники материалов и оборудования. Эти знания разрознены — лежат в PDF, DOCX и таблицах, не связаны между собой.

Чтобы ответить на вопрос *«что уже делали по процессу X при режиме Y — и какой был эффект на показатель Z?»*, исследователь вынужден вручную перебирать десятки документов, полагаться на память коллег и не видит пробелов в экспериментальном покрытии.

**MetalCrow** решает эту задачу:

- **Ingestion-пайплайн** — PDF и сканы проходят Docling + OCR, многоуровневую обработку (L1→L3) и попадают в OKF-репозиторий и Postgres
- **Граф знаний** — Neo4j хранит сущности (материалы, процессы, оборудование, эксперты) и связи между ними с провенансом
- **GraphRAG-агент** — отвечает на вопросы на естественном языке, достаёт подграф и фрагменты корпуса, собирает ответ с цитатами и меткой достоверности
- **LitSearch** — если ответа нет во внутреннем корпусе, агент выходит в мировую литературу (OpenAlex, КиберЛенинка), скачивает статьи и добавляет их в граф
- **Аналитика** — покрытие корпуса, противоречия между источниками, сравнение отечественной и зарубежной практики, пробелы в данных

Система отвечает на сложные многопараметрические запросы — материал + процесс + условия + география + числовые диапазоны — и показывает, на чём держится каждое утверждение.

---

## Кейс

**Трек:** «Научный клубок» · **Хакатон:** [NorNickel AI Science Hack 2026](https://nornickel-ai-hackathon.ru/)

**Задача:** создать knowledge graph или поисково-аналитическую систему, которая связывает статьи, эксперименты, материалы, свойства, режимы, установки, исследовательские команды и выводы. Главное — чтобы система отвечала на вопросы вида *«что уже делали по сплавам X при режиме Y и какой был эффект на свойство Z»*, показывала связанные сущности, историю решений и пробелы в данных.

**Корпус:** анонимизированные внутренние отчёты и статьи, каталог экспериментов, справочники материалов и оборудования, перечень сотрудников/лабораторий, таксономия тематик. [Данные кейса](https://disk.yandex.ru/d/npigiuw4Rbe9Pg).

**Контрольные запросы**, на которые система должна отвечать:

1. Методы обессоливания воды при сульфатах/хлоридах 200–300 мг/л и сухом остатке ≤1000 мг/дм³
2. Циркуляция католита при электроэкстракции никеля — мировая практика и оптимальная скорость потока
3. Распределение Au, Ag и МПГ между штейном и шлаком за последние 5 лет
4.

# Construction tooling (rebuild the term dictionary)

Heavy-dependency pipeline that *produces* `../data/`. Not needed to **consume**
the deliverable (use `../ontology_loader.py`, pure stdlib). Kept here for
reproducibility.

# 1. Refresh the free interwiki glossaries (cached under data/wikidata_cache/)
uv run python cli.py harvest

# 2. (Re)derive the contract seed + registry snapshot from the vendored contract
uv run python scripts/build_contract_seed.py --contracts data/reference/contracts_onthology.py

# 4. Emit the contract-shaped ontology artifacts
uv run python -m term_dict.ontology_export --synonym-map out_corpus/synonym_map.json --out-dir out_corpus/ontology

# 5. Copy out_corpus/* into ../data/ to update the deliverable
uv run pytest        # 56 tests, offline (stub encoder; no LaBSE download)
```

## Layout

- `term_dict/` — pipeline: `seed`, `wikidata`, `wikipedia`, `schwartz_hearst`,
  `abbreviations`, `term_extract`, `synonym_cluster` (complete-linkage +
  ground-group guard), `pattern_filter`, `ontology_export`, `ontology_loader`,
  `pipeline`, `config`.
- `scripts/build_contract_seed.py` — extracts `PROCESS_SEED`/`QUANTITY_KINDS_SEED`
  from the vendored `data/reference/contracts_onthology.py` (bind-by-reference).
- `scripts/parse_reviews_sample.py` — reproduces the 15-doc born-digital sample.
- `data/reference/` — vendored ontology contract + spec (the bind target).
- `data/corpus_sample/` — the 15 parsed review docs the build reads.

The vendored contract is `onthology@2bd2116`. If it changes upstream, refresh
`data/reference/` and re-run step 2.

File: term_dictionary/construction/data/corpus_sample/rev01.md
# ОИП-05-2019 Параметры Cu EW.docx

-813436-396240006158230-39623900-818424-398145004891858-28076100

УТВЕРЖДАЮ
Заведующий лабораторией пирометаллургии, д.т.н.
___________ Л.Б. Цымбулов
« __ » ___________ 2019

Тематическая информация

Основные параметры процесса электроэкстракции меди на различных предприятиях по всему миру

ОИП – 05 – 2019

Руководитель работ

Начальник ОИП
Р.А. Кузнецов

2635259239250

Список исполнителей

Специалист 1 категорииПодоханова С.В.

Содержание

 Основные параметры процесса электроэкстракции меди на различных предприятиях по всему миру 4
Основные источники литературы 24

Основные параметры процесса электроэкстракции меди на различных предприятиях по всему миру

Глубокое понимание фундаментальных взаимосвязей между параметрами процесса и требованиями к эксплуатационным характеристикам цикла электроэкстракции меди – одно из ключевых при проектировании и оценке стоимости передела.
Авторами труда [4] был проведен масштабный анализ работы мировых производственных площадок, включающих участок Cu EW. Этот анализ лег в основу данного обзора, в котором приведены показатели электроэкстракции с получением товарной меди различных предприятий по всему миру (таблица 3).
Опираясь на те же данные, авторы другой работы [1] выявили основные параметры проектирования цикла электроэкстракции для всех производственных мощностей (Таблица 1).
Таблица 1 – Основные параметры проектирования цикла электроэкстракции для всех производственных мощностей
Параметр
Единицы
Значение

Мощность (проектная)
тыс. т/год Cu
Переменная величина

Время процесса
час
7884

Cu в поступающем электролите
г/л
50

Cu в отработанном электролите
г/л
35

Катод

Количество катодов на ванну
шт.
Переменная величина

Площадь покрытия
м2
2,2

Длина х ширина х толщина
мм
1390 х 950 х 3

Анод

Тип
-
Pb-Sn-Ca

Длина х ширина х толщина
мм
990 х 920 х 6

Показатели процесса

Расстояние между анодом и катодом (анод-анод* = 100 мм)
мм
45,5

Расстояние катод-катод*
мм
100

Плотность тока
А/м2
320

Выход по току
%
85

Напряжение на ванне (проектные)
В
2,3

Напряжение на ванне (рабочее)
В
2,1

* Расстояние указано от центра до центра указанных электродов
Ист.: [1]

Анализ мировых эксплуатационных данных для Cu EW [2,3,4] также позволил определить диапазоны количества катодов на ванну для каждого уровня производства (Таблица 2).

Таблица 2 - диапазоны количества катодов на ванну для каждого уровня производства
Произ-во
тыс.т/г
1-10
10-15
15-20
20-30
30-40
40-50
50-60
60-70

(Anderson и др., 2009)

Катодов на ванну
30-36
-
45
-
60-66

(Robinson и др., 2003)

30-48
21-64
33-60
33-60
66-68
57-66
60-66
63

(Robinson и др., 2013)

21-48
-
48-84
45-84
30-63
30-60
51-62
28-61

Произ-во
тыс.т/г
70-80
80-90
90-100
100-120
120-150
150-180
180-225
225-300

(Anderson и др., 2009)

Катодов на ванну
60-66

(Robinson и др., 2003)

-
60
-
60
60-65
60
66
60-66

(Robinson и др., 2013)

60-84
50
48-89
48-72
60-69
60-69
48-66
60-66

Ист.: [1]
Таблица 3 – Параметры процесса электроэкстракции с получением товарной меди на различных предприятиях по всему миру
Площадка
Collahuasi
Minera El Abra
Escondida Oxide
Escondida Sulfide
Gaby или
Gabriela Mistral

Местоположение 
Чили
Чили
Чили
Чили

Ввод в эксплуатацию
1997
1996

2006
2008

Проектная мощность (т/г катодов)
60 000
225 000
150 000
180 000
150 000

Производство катодов (т)
22 200 (2015)
146 963 (2015)
151 000 (2012)
226 000 (2012)
125 009 (2015)

330 000 совокупно (2015)

Катоды

Длительность процесса (дни)
6
5
4-5
5
6,5

Матрица/Заготовка
НЖ
НЖ
НЖ
НЖ

Размеры (длина х ширина х толщина, мм)
1220 х 1040 х 3
1018 х 1232 х 3
980 х 990 х 3,1
1010 х 990 х 3,15

Состав катодов

Pb, ppm
<1
<3
<3
<3

S, ppm
6
<8
<8
<8

Fe, ppm

<10
<0,8
<0,8

Mn, ppm

<0,5
<0,5

Co, ppm

<0,8
<0,8

Ni, ppm

<1
<0,8
<0,8

Прочие, ppm

O2<100; Sn 0,1; Te<0.1
Zn<1; Sn<0,2
Zn<1; Sn<0,3

Аноды

Тип
Свинцовый сплав
Переход от свинцовых к титановым
Свинцовый сплав
Свинцовый сплав

Свинцовые аноды

Состав

Pb %
98,5
98,6

98,6-98,4

Sn %
1,375
1,35
1,5
1,30-1,45
1,25-1,50

Ca %
0,075
0,065
0,08
0,065-0,085
0,06-0,10

Sb %

Прочие

0,02 Al

0,005-0,02 Al

Размеры (длина х ширина х толщина, мм)
990 x 940 x 7,5
1074 х 940 х 6
1063 х 920 х 6(9)
1084 х 930 х 6
1080 х 938 х 6

Титановые аноды

Размеры (длина х ширина х толщина, мм)

935 х 940

Ванны

Количество
118
486 (3 батареи) 
480
568
504

Размеры (длина х ширина х глубина, м)
6,3 х 1,27 х 1,4
6,57 х 1,30 х 1,40
6,516 х 1,268 х 1,45
6,41 х 1,25 х 1,28 
6,420 х 1,300 х 1,386

Анодов/катодов на ванну
61/60
67/66
61/60
61/60
60/61

Межосевое расстояние катод-катод, мм
100
95
101,6
101,6
100

Показатели процесса

Ток на ванну, кА
20
32 - 40
33
33,5-45
33

Плотность тока, А/м2
170
255 - 315
290-316
350
276,5/333,3

Катодный выход по току, %
93
92
91
92
90

Напряжение на ванне, В
-
1,89
1,9-2,0
2,0-2,3
1,95-2,14

Электролит

Общий объем, м3
3 000
11 700
10 000
11 000

Поток электролита в и из каждой ванны, м3/мин
0,3
0,32
0,27
0,28
0,29

Электролит, поступающий в ванну

Содержание Cu, г/л
39
>36
42-43
42-43
50

H2SO4, г/л
190
170 – 200
180
180-185
157

Температура электролита, °С
47
40 – 44
50
50
44

Электролит, покидающий ванну (отработанный)

Cu, г/л
37
>34
40
40-41
35

H2SO4, г/л
195
195
185
185
180

Температура, °С
48
40-43
50
52
45

Fe+2, г/л
0,2
0,5
0,2
0,2

Fe+3, г/л
0,8
1,2
1,2
1

Co+2, мг/л
150
180
150
140
150

Mn, мг/л
60
<40

Cl-, мг/л
25
<25
18
18
<30

Прочие, мг/л

 Ист.: [4]

Таблица 3 - (Продолжение)
Площадка
Lomas Bayas
Mantos Blancos
Manto Verde
Radomiro Tomic
Salvador

Местоположение 
Чили
Чили
Чили
Чили
Чили

Ввод в эксплуатацию

1995
1995
1997
1994

Проектная мощность (т/г катодов)
75 000
60 000
67 000
300 000
25 000

Производство катодов (т)
71 000 (2015)
26 700 (2014)
60 000 (2015)
315 747 (2015)
24 399 (2009)

Катоды

Длительность процесса (дни)
4-5
6
5
6
6-7

Матрица/Заготовка
НЖ
НЖ
НЖ
НЖ
НЖ

Размеры (длина х ширина х толщина, мм)
1000 х 1030 х 3,1
1232 х 1018 х 3,25
1232 х 1018 х 3,25
1232 х 1018 х 3,25
1177 х 1036 х 3

Состав катодов

Pb, ppm
<2
0,5
<1
<2
1—2

S, ppm
<5
8,2
8
<8
4,4

Fe, ppm
<0,5
2,9
1
<3
<1

Mn, ppm
<0,4
0,2

<1

Co, ppm
<0,8
-

<1

Ni, ppm
<0,8
-

<1

Прочие, ppm

Cl- <5

Аноды

Тип
Свинцовый сплав
Свинцовый сплав
Свинцовый сплав
Свинцовый сплав
Свинцовый сплав

Свинцовые аноды

Состав

Pb %
98,45
98,42
98,55
98,4
98,4-98,7

Sn %
1,3-1,45
1,4
1,375
1,5
1,5-1,2

Ca %
0,065-0,085
0,08
0,075
0,08
0,06-0,085

Sb %

Прочие
0,015% Al макс.

0,02% Al

Размеры (длина х ширина х толщина, мм)
940 х 963 х 6
1227 х 1455 х 3,25
1106 х 940 х 6
1192 х 940 х 7,5
1005 х 940 х 6

Ванны

Количество
196
166
168
1000
136

Размеры (длина х ширина х глубина, м)
6,53 х 1,3 х 1,49
6,17 х 1,24 х 1,42
6,17 х 1,24 х 1,42

4,97 х 1,47 х 1,41

Анодов/катодов на ванну
61/60
52/51
62/61
61/60
46/45

Межосевое расстояние катод-катод, мм
101,6
104,6
104,6
100
100

Показатели процесса

Ток на ванну, кА
макс. 22
20
37
33-35
20-25

Плотность тока, А/м2
пром. 297, макс. 366
214
300
230-290
220-280

Катодный выход по току, %
90-94
90
93,3
92-94
93

Напряжение на ванне, В
1,8-2,1
1,86
2,1
1,87
1,8-2,0

Электролит

Общий объем, м3
4 400
3 000

23 000
1 800

Поток электролита в и из каждой ванны, м3/мин
0,286
0,3
0,3
0,3

Электролит, поступающий в ванну

Содержание Cu, г/л
44-46
31
41
40
56

H2SO4, г/л
165-170
200
185
190-200
175

Температура электролита, °С
45-48
48
48
47
46

Электролит, покидающий ванну (отработанный)

Cu, г/л
43-44
30
39
38
41

H2SO4, г/л
175-180
210
188
180
195

Температура, °С
37-40
49
49
47,5
48

Fe+2, г/л
0,4
0,03
1,3
до 0,1
0,5-1,0 все Fe

Fe+3, г/л
1,0-1,5
1,2
1,1
1,0-1,2

Co+2, мг/л
180-200
112
235
180-200
140

Mn, мг/л

23

Cl-, мг/л
30-45
38
24
15-20
10-15

Прочие, мг/л
<75 ppm Mn

 Ист.: [4]

Таблица 3 (Продолжение) 
Площадка
Lonmin Base Metal Refinery
Northam Base Metal Refinery
Cerro Verde
Toquepala
Bagdad

Местоположение 
ЮАР
ЮАР
Перу
Перу
США

Ввод в эксплуатацию
1992
1992
1977

1970

Проектная мощность (т/г катодов)
4 400
1 085
90 000
56 200
16 000

Производство катодов (т)

424 (2012)
47 627 (2015)
24 000 (2015)
14 514 (2016)

Катоды

Длительность процесса (дни)
7-10
7
8
7
5

Матрица/Заготовка
НЖ
НЖ
Медь
НЖ

Размеры (длина х ширина х толщина, мм)
960 х 980 х 3
1180 х 1000 х 3
1150 х 1079 х 3,2
1245 х 1036 х 3,25

Состав катодов

Pb, ppm
<5
7
<3
<1
<3

S, ppm
<20
<1
<8
<3
<8

Fe, ppm
<10
35
<3
<1

Mn, ppm
-

<1
<1

Co, ppm
<5
<1
<1
<0,05

Ni, ppm
<60
30
<1
<1

Прочие, ppm
Se<20, Te<40

<1 Ag; 60-71 кислород

Аноды

Тип
Свинец

Свинец
Свинцовый сплав
Титан

Свинцовые аноды

Состав

Pb %
92
91,9
99,9
98,54

Sn %
-

0,04
1,2-1,5

Ca %
-

0,06
0,05-0,06

Sb %
8
8

Прочие

As 0,1%

Размеры (длина х ширина х толщина, мм)
880 х 840 х 14
1131 х 900 х 12
1077 х 940 х 6
1171 х 950 х 6,4

Титановые аноды

Размеры (длина х ширина х толщина, мм)

1118 х 813 х 3

Ванны

Количество
48
12

162
52

Размеры (длина х ширина х глубина, м)
4,8 х 1,3 х 1,2
5,6 х 1,15 х 1,25
5,241 х 1,29 х 1,387
6,39 х 1,47 х 1,54
5,3 х 1,0 х 1,6

Анодов/катодов на ванну
45/44
49/48
51/50
63/62
49/48

Межосевое расстояние катод-катод, мм
102
110
100
95,25
101,6

Показатели процесса

Ток на ванну, кА
макс. 12,5
15
А – 23,991
В – 23,962
35
30

Плотность тока, А/м2
140-160
156
А – 220
В – 220 
285
320

Катодный выход по току, %
80
80
87,89
93
91

Напряжение на ванне, В
1,8-2,2

1,894
1,9-2,0
1,6-2,0

Электролит

Общий объем, м3
450
500
7 000
3 300
400

Поток электролита в и из каждой ванны, м3/мин
0,12

0,227
0,3
0,2

Электролит, поступающий в ванну

Содержание Cu, г/л
60-70
44
34
45
38

H2SO4, г/л
20-35
30
170
165
160-170

Температура электролита, °С
50-55
65
44
45
43-49

Электролит, покидающий ванну (отработанный)

Cu, г/л
30-35
30
32
35
36

H2SO4, г/л
75-90
56
172
180
170-180

Температура, °С
50-55
65
45
46
43-49

Fe+2, г/л
0,7 все Fe
0,5-1,0 г/л все Fe
0,544
0,33
1,7-2,1 все Fe

Fe+3, г/л

2,07
1,87

Co+2, мг/л
300

131
110-120
0

Mn, мг/л
-

62

Cl-, мг/л
30
40
29
<10
10-15

Прочие, мг/л
Ni 30-40 г/л

0,47 Mg, 1,16 Al, 0,062 Mn

Ист.: [4]

Таблица 3 (Продолжение)
Площадка
Chino
Miami
Morenci Central
Morenci Southside
Morenci Stargo

Местоположение 
США
США
США

Ввод в эксплуатацию
1986
1926
1991
1995
2000

Проектная мощность (т/г катодов)
68 400
90 700

Производство катодов (т)
68 038 (2016)
65 958 (2013)
209 230 (2013)

Катоды

Длительность процесса (дни)
7
14
6
6
6

Матрица/Заготовка

Медь
НЖ

Размеры (длина х ширина х толщина, мм)

1297 х 1007 х 4,25

Состав катодов

Pb, ppm
<0,3
<5

0-5

S, ppm
<8
<8

<8

Fe, ppm
<4
<5

Mn, ppm

<1

Co, ppm

<1

Ni, ppm
<1

<1

Прочие, ppm

BI<0.2, Ag<1.0, As<1.0

Аноды

Тип
Титан
Свинец
Свинец

Свинцовые аноды

Состав

Pb %

98,6
98,5

Sn %

1,3
1

Ca %

0,1
0,5

Sb %

Прочие

Размеры (длина х ширина х толщина, мм)

1143 х 952,5 х 6
1073 х 889 х 6
1073 х 889 х 6
1041 х 921 х 6

Титановые аноды

Размеры (длина х ширина х толщина, мм)
952,5 х 889 х 3,175

Ванны

Количество
210 (80 работает)
220
548 (138 работает)
220
324

Размеры (длина х ширина х глубина, м)
6,8 х 1,2 х 1,3
17,7 х 1,89 х 2,13
6,55 х 1,22 х 1,22
6,71 х 1,22 х 1,52
6,71 х 1,22 х 1,57

Анодов/катодов на ванну

90/89
64/63
67/66
66/65

Межосевое расстояние катод-катод, мм

101,6
101,6

Показатели процесса 

Ток на ванну, кА
40-44
35
36 (для 2 секций)
45
45

Плотность тока, А/м2
250-300, макс. 360
194-215
290
320
260

Катодный выход по току, %
93
91
88
88
88

Напряжение на ванне, В
1,8
2
1,95

Электролит

Общий объем, м3
2 410
3 590
38 000
15 000
22 500

Поток электролита в и из каждой ванны, м3/мин
~0,18
0,13
0,14
0,17
0,21

Электролит, поступающий в ванну

Содержание Cu, г/л
38
38
41

H2SO4, г/л
170-180
165
185

Температура электролита, С
32
35
41

Электролит, покидающий ванну (отработанный)

Cu, г/л
35
35
35

H2SO4, г/л
180-190
165
200

Температура, С
33
35
45-48

Fe+2, г/л
1,0-1,5
0,3
0,25

Fe+3, г/л
2,0-2,5
1,8
2,5

Co+2, мг/л
15
150
150-170

Mn, мг/л
300-400

70-80

Cl-, мг/л
25
30-35
10

Прочие, мг/л

 Ист.: [4]

Таблица 3 (Продолжение) 
Площадка
Sierrita
Tyrone
Cobre las Cruces
Hellenic Copper
Nikkelverk

Местоположение 
США
США
Испания
Кипр
Норвегия

Ввод в эксплуатацию

1984
2008
1996
1910

Проектная мощность (т/г катодов)
27 000
48 700
72 000
8 000
40 000

Производство катодов (т)
3 800 (2010)
38 101 (2015)
70 029 (2015)
3 000 (2010)
37 900 (2012)

Катоды

Длительность процесса (дни)
7-10
7
7
10-12
7

Матрица/Заготовка

НЖ
НЖ
НЖ на Ti

Размеры (длина х ширина х толщина, мм)

1235 х 1025 х 3
1079 х 1036 х 3,25

Состав катодов

Pb, ppm
<3
1,5

<0,005
3

S, ppm
<8
4,5

<0,01
2

Fe, ppm
<1

0,06
1

Mn, ppm
<1

<0,005
<0,1

Co, ppm
<1

<0,005
0,2

Ni, ppm
<1

<0,05
1,5

Прочие, ppm

Ag 2, Bi 0,2, Te 0,5

Аноды

Тип
Свинцовый сплав
Свинец
Свинцовый сплав
Свинцовый сплав
Свинец

Свинцовые аноды

Состав

Pb %
98,6
98-99
98,6
98,4
94

Sn %
1,3
0-2
1,3
1,5

Ca %
0,1
0-2
0,1
0,1

Sb %

6

Прочие

Размеры (длина х ширина х толщина, мм)
1270 х 838 х 6
1168 х 914 х 6
1105 х 940 х 6
1092 х 920 х 6
1144 х 580 х 10

Ванны

Количество
18
143
144
50
466 (спаренные ванны)

Размеры (длина х ширина х глубина, м)
5,486 х 1,067 х 1,524
6,76 х 1,17 х 1,35
9,15 х 3,1 х 1,7
3,48 х 1,25 х 1,5
3,8 х 0,8 х 1,3

Анодов/катодов на ванну
52/51
61/60
85/84
31/30
31/30

Межосевое расстояние катод-катод, мм
101,6
101,6
95
100
120

Показатели процесса 

Ток на ванну, кА
18-25
30

10-18
9

Плотность тока, А/м2
107-268
макс. 330
320
150-275
220

Катодный выход по току, %
90
88,5
>93
88-95
90

Напряжение на ванне, В
2
2,05

1,8
2

Электролит

Общий объем, м3

132

450
2 000

Поток электролита в и из каждой ванны, м3/мин
0,17
0,19
до 0,45
0,11

Электролит, поступающий в ванну

Содержание Cu, г/л
50
40
37-38
30
70

H2SO4, г/л
140-145
180
180
165
90

Температура электролита, С
37,8
33
45-50
35
60

Электролит, покидающий ванну (отработанный)

Cu, г/л
46
36

26
62

H2SO4, г/л
150
185

175
105

Температура, С
40,5-45
45

35
65

Fe+2, г/л

0,44

0,5
0,5 все Fe

Fe+3, г/л
0,21
1,65

1,5

Co+2, мг/л
80
165

80
3000

Mn, мг/л
~10
90

10

Cl-, мг/л
60
30

20
60

Прочие, мг/л

20 г/л Ni

Ист.: [4]

Таблица 3 (Продолжение)
Площадка
OMG
Kansanshi
Mutanda
Tenke Fungurume

Местоположение 
Финляндия
Замбия
ДР Конго
ДР Конго

Ввод в эксплуатацию
2001
2004

2009

Проектная мощность (т/г катодов)
20 000
139 000
100 000
195 468

Производство катодов (т)

104 677 (2012)
83 720 (2012)
158 106 (2013)

Катоды

Длительность процесса (дни)
7
6-7
7-9
7

Матрица/Заготовка
НЖ
НЖ
НЖ
НЖ

Размеры (длина х ширина х толщина, мм)
1125 х 1000 х 3
1193 х 922 х 3
1350 х 980 х 3
1245 х 932 х 3

Состав катодов

Pb, ppm

1-4

<3

S, ppm

2-8

<8

Fe, ppm

0-1,5

<0,8

Mn, ppm

-

Co, ppm

0-1,2

Ni, ppm

0-1

Прочие, ppm
Особо чистая медь («5 девяток»)

Аноды

Тип

Pb/Al/Ca
Свинец
Свинец

Свинцовые аноды

Состав

Pb %
98,6
остаток
98,0-98,5
98,58

Sn %
1,3
1,25-1,75
1,25-1,75
1,35

Ca %
0,1
0,05-0,10
0,05-0,1
0,065

Sb %

-

Прочие

0,0005-0,02 Al
0,005-0,02 Al

Размеры (длина х ширина х толщина, мм)
1065 х 915 х 6
1193 х 922 х 6
1280 х 800 х 60
1194 х 872 х 8

Ванны

Количество
20+21 (41 – 2 секции)
320
84 ванн для EW1, EW2 и EW3; 
124 ванн для EW4, EW5 и EW6
560

Размеры (длина х ширина х глубина, м)
9,15 х 1,3 х 1,7
7,06 х 1,144 х 1,57
5 х 1,2 х 1,55
7,3 х 1,3 х 1,8

Анодов/катодов на ванну
85/84
70/69
49/48
67/66

Межосевое расстояние катод-катод, мм
95
95
95
100

Параметры процесса

Ток на ванну, кА
34-54

20-25
41-68

Плотность тока, А/м2
200-320
280
230-240
269-444

Катодный выход по току, %
>94-95
85
~80
88

Напряжение на ванне, В

2
2
2,0

Электролит

Общий объем, м3

5 000

13 265

Поток электролита в и из каждой ванны, м3/мин
до 0,4
0,25

Электролит, поступающий в ванну

Содержание Cu, г/л
35-38
50-60
45-55
43

H2SO4, г/л
180
160-190
150-170
180

Температура электролита, °С
45
50-55
35
48

Электролит, покидающий ванну (отработанный)

Cu, г/л

32-38
30-35
40

H2SO4, г/л

180-200
180-200
187

Температура, °С

40
45
50

Fe+2, г/л

1-2

0,3

Fe+3, г/л

3-4

0,9

Co+2, мг/л

100-130

1200

Mn, мг/л

350

250

Cl-, мг/л

20

Прочие, мг/л

Ист.: [4]

Основные источники литературы

E.L. Forner, J. Scheepers, A.J. du Toit, and G.M. Miller. Copper electrowinning circuit design: optimized costing as a function of cell arrangement, productivity, rectiformer size, and throughput. The Journal of the Southem African Institute of Mining and metallurgy. Volume 118. November 2018;
ANDERSON, C.G., GIRALICO, M.A., POST, T.A., ROBINSON, T.G., and TINKLER, O.S. 2009. An update: selection equipment sizing and flowsheet applications in copper solvent extraction. Recent Advances in Mineral Processing Plant Design. Malholtra, D., Taylor, P., Spiller, E., and LeVier, M. (eds). Society of Mining Engineers, Littleton, CO;
ROBINSON, T., DAVENPORT, W.G., JENKINS, J., KING, M., and RASMUSSEN, S. 2003. Electrolytic copper electrowinning – 2003 world tankhouse operating data. Global Cu EW Survey spreadsheet. Proceedings of Copper 2003: Vol. V, Copper Electrorefining and Electrowinning. Dutriza, J.E. and Clements, C.G. (eds). Canadian Institute of Mining, Metallurgy and Petroleum, Montreal;
ROBINSON, T.G., SOLE, K.C., SANDOVAL, S., MOATS, M.S., SIEGMUND, A., and DAVENPORT, W.G. 2013. Copper electrowinning – 2013 world tankhouse operating data. Global Cu EW survey spreadsheet. Proceedings of Copper-Cobre Conference 2013: Vol. 1. Gecamin, Santiago, Chile;
Kathryn C. Sole, Owen Tinkler. Copper Solvent Extraction: Status, Operating Practices and Challenges in the African Copper Belt. Copper Cobalt Africa, incorporating the 8th Southern African Base Metals Conference Livingstone, Zambia, 6–8 July 2015;
NI 43-101 Technical Report. Cobre Las Cruces Operation Andalucía, Spain. 2015;
TECHNICAL REPORT. Mineral Resources and Mineral Reserves, Collahuasi Copper Mine, Tarapacá Region, Chile. XSTRATA CANADA CORPORATION. 29 March 2012;
SUSTAINABLE DEVELOPMENT REPORT 2015. COMPAСНA MINERA DOСA INЙS DE COLLAHUASI.

File: term_dictionary/construction/data/corpus_sample/rev02.md (part 1 of 2)
# Хлорное выщелачивание ОИП 02-2024.docx

-813436-396240006158230-39623900-818424-398145004891858-28076100

УТВЕРЖДАЮ
Директор Департамента по исследованиям и разработкам
___________ Л.Б. Цымбулов
« __ » ___________ 2024

ОБЗОР

Технологии хлорного выщелачивания никеля 

ОИП – 02 – 2024

Руководитель работ

Начальник ОИП
Р.А. Кузнецов

26308010724240

Список исполнителей

Главный специалистЕвграфова А.К.

Оглавление 
Введение 4
1 Nikkelverk, Норвегия 5
1.1 Сырье 5
1.2 Выщелачивание HСl (процесс MLP) 8
1.3 Хлорное выщелачивание (CLP) 10
2 Niihama 18
2.1 Сырье 18
2.2 Производство никелевой продукции 19
2.3 Хлорное выщелачивание 21
2.3.1 Хлорное выщелачивание файнштейна 21
2.3.2 Проблемы хлорного выщелачивания смешанных сульфидов 23
2.3.3 Модификация технологии хлорного выщелачивания 26
3 Sandouville 30
3.1 Сырье 30
3.2 Переработка файнштейна Doniambo 30
3.3 Переработка файнштейна Boliden 33
4 Исследования по выщелачиванию бедного штейна в Китае 35
5 Выщелачивание сульфидного концентрата на заводе Long Harbour 36
6 Электролиз 39
Список использованных источников 42
Приложение 1. Продукция Nikkelverk 44
Приложение 2. Продукция Niihama 45
Приложение 3. Продукция Sandouville 46
Приложение 4. Процесс MCLE. Пояснения 48

Введение
На протяжении более тридцати лет хлорное выщелачивание файнштейна применяется на трех рафинировочных никелевых заводах: Nikkelverk (Норвегия), Niihama (Япония) и Sandouville (Франция). Информация по этим предприятиям (крайне ограниченная) дополнена схемой завода Long Harbour (Канада), где хлорное выщелачивание – это первый этап двухстадийного выщелачивания сульфидных никелевых концентратов месторождения Voisey’s Bay.
 
Nikkelverk, Норвегия
Сырье
Отделение INO (Integrated Nickel Operations) компании Glencore (ранее Falconbridge) включает: рудники и плавильный завод Садбери в Канаде, рафинировочный завод Nikkelverk в Норвегии. Основным сырьем для рафинировочного завода Nikkelverk является файнштейн с канадского плавильного завода Садбери. 
Более или менее современная схема плавки флотационных концентратов на заводе Садбери была внедрена Falconbridge в 1970-е годы, когда взамен шахтной печи были установлены две обжиговых печи КС и две электропечи 30х10 м, 6 электродов в линию в дополнение к имевшимся четырем конвертерам ПирсаСмита, а также сернокислотный завод для утилизации обжиговых газов.
Печи КС предназначались для удаления ~70% серы из концентрата, что соответствует ~90% окислению FeS до магнетита. Важнейший аспект плавки в электропечи – добавка кокса для восстановления магнетита шлака и содействия извлечению оплачиваемых металлов. Добавление кокса приводит к получению слегка дефицитного по сере штейна.
К концу 1970х годов выпуск никеля упал с 44 тыс т никеля (в 1971 г) до 26 тыс т/г – в первую очередь в результате сокращения добычи на истощающихся рудниках компании в Канаде. Начались работы по проекту нового рудник – это был Fraser в бассейне Садбери, введенный в строй в 1981 г.
С 1980хх годов обновленный никелевый плавильный завод Садбери начал переработку сырья третьих сторон на основе сделок купли/продажи или толлинга. В 1989 г, например, на стороннее сырье пришлось около 15% выпуска штейна и почти 50% выпуска кобальта.
Таблица 1.1 - Примерный состав сырья рафинировочного завода Nikkelverk (2000-е годы), %

Ni
Cu
Co
Fe
S

Файнштейн Садбери
55
18
2
2
21

Файнштейн Ботсваны*
40
34
1
2
17

Клиентское сырье с высоким %Fe
3
30
25
5-30

Клиентское сырье с низким %Fe
15
15
20
3

Ист.: [1]
*по данным Statistics Botswana [2] выпуск никеля в файнштейне компанией BCL в 2005-2010 гг составлял порядка 25-30 тыс т/г. В 2016 г было произведено только 13,1 тыс т никеля. C 2017 г началась ликвидация BCL, добыча/производство остановлена по сию пору.
Файнштейны представлены, в основном, хизлевудитом (Ni3S2), халькоцитом (Cu2S) и сплавом с Ni:Cu ≈ 7:3. Сырье мокрым помолом измельчается до 100% -80 меш.
Помимо рудного сырья на плавку, начиная примерно с 1990 г, поступает разнообразное вторичное сырье (скрап из аэрокосмической отрасли, отработанные батареи и катализаторы, остатки из гальванической отрасли и др.). Стимулом для развития бизнеса по переработке вторичного сырья на плавильном заводе Садбери в свое время послужило упомянутое выше сокращение добычи руды, снижение её сортности и рост затрат на переработку руды «местных» рудников. Компания Falconbridge начала активно искать возможности поддержания и даже увеличения выпуска файнштейна. Первая партия скрапа никелевых суперсплавов из США поступила на завод в 1990 г. Суперсплавный скрап из аэрокосмической отрасли (например, лопатки турбины) содержит высокий процент никеля и кобальта и является идеальным материалом для переработки. По мере развития этого направления была определена возможность увеличить переработку вторичного сырья за счет предварительной термообработки материалов.
В 2007 г. компания инвестировала 30 млн долларов во вращающуюся печь для сжигания отходов - кальцинатор, чтобы вовлекать в переработку более широкий ассортимент отработанных батарей и другого вторсырья. Батареи вводятся либо прямо в конвертер, либо во вращающуюся обжиговую печь. Поначалу целью являлись NiMH и LiCoO2 батареи, позднее были вовлечены в переработку и другие типы батарей. Если раньше в отделении INO перерабатывали по большей части маленькие батареи портативных устройств, то теперь в переработку вовлекаются также и батареи электротранспорта. Последние пока ещё не составляют внушительную долю сырья INO, а, скорее, являются ограниченным сегментом, который компания хочет расширять, специализируясь именно на Сосодержащих батареях. Плавильный завод Садбери является лидером по переработке (разряженных и подготовленных) Li-ионных батарей в Северной Америке.
В 2020 г, например, было переработано 20 тыс т вторичного сырья и получено 4,6 тыс т Ni и 2 тыс т Co.
Что касается первичного сырья, то в настоящее время на плавку поступает смесь концентратов с О/Ф Strathcona и О/Ф Raglan (рудник Raglan), концентраты третьих сторон (Boliden, Vale, BHP, Lundin Mining, North American Palladium и др.).

Рисунок 1.1 - Доля сырья из разных источников в (файн)штейне плавильного завода Садбери
Ист.: [3]
На руднике Raglan (р-н Нунавут, север провинции Квебек) при текущей мощности в 40 тыс т/г Ni, объем производства в последние годы составляет 3839 тыс т/г. Рудник уверенно занимает второе место среди канадских никелевых рудников после Voisey’s Bay. В 2024 г планируется ввод Этапа III развития рудника.
На О/Ф Strathcona поступает медно-никелевая руда с рудников бассейна Садбери и перерабатывается с получением двух типов концентратов: никелевого (для плавки на заводе Садбери) и медного с ~32% Cu, 0,5% Ni для переработки на медном заводе компании Horne.
Рудники Glencore в бассейне Садбери - Fraser Nickel на ~6 тыс т/г Ni и Nickel Rim South на ~20 тыс т/г Ni по плану находятся на стадии «постепенного завершения деятельности» – в конце 2024 г. Объемы добычи снижаются, в 2022 г с обоих рудников получено 18,13 тыс т Ni в концентрате. На 2025 г запланирован ввод в строй нового рудника Onaping Depth (~20 тыс т/г Ni). Этот рудник и проект «продления» добычи на руднике Nickel Rim - рудник Nickel Rim South Extension на ~4 тыс т/г Ni заменят выбывшие рудники.
Заметим, что концентрат О/Ф Raglan заметно отличается от концентрата Strathcona: он не только существенно богаче по содержанию никеля, но и отношение Ni:Cu составляет почти ~4 (%: Ni – 17,9; Cu – 4,54; Fe – 30,8; Co – 0,36; S – 27,6; MgO – 5,43; Al2O3 – 0,76; SiO2 – 8,69) [4, 5] по сравнению с смешанным никелевым концентратом Strathcona с Ni – 10,5%; Cu – 5%.
К сожалению, Glencore не приводит фактические данные по составу/изменению состава штейна/файнштейна выпускаемого в Садбери. Ниже в таблице приведены ориентировочные составы [1, 6].
Таблица 1.2 - Ориентировочные составы штейна и файнштейна Садбери

Штейн ЭП 1
Конверт.штейн1
Конверт.штейн2

Ni
36
56
38-54

Cu
11
18
18-36

Fe
33
2
2,5

S
17
21
22-23

Co
1
2
0,9-2,2

Ист.: 1 (2011г) - [1], 2 (2020 г) - [6]
Мощность завода Садбери – около 75 тыс т/г Ni в файнштейне.
Действующая электропечь была построена в 1978 г и является одной из самых старых печей такого типа в мире. Glencore планирует к 2026 г построить новую печь, капитальные затраты оценены в ≈100 млн USD. Действующая печь пока работает хорошо, последний раз ремонтировалась в 2015 г. Однако, по словам руководства, «наступает момент, когда уже невозможно просто продолжать ремонтировать и перестраивать печь», обеспечивая её целостность.
Напомним, что до 1990-х годов у Falconbridge было две печи, но потом оставили одну печь увеличенной мощности. При реализации проекта создания новой печи возможны два варианта: строительство новой печи «рядом» с действующей печью или снос действующей печи и строительство новой печи на её месте. В первом варианте выпуск штейна продолжится в период строительства новой печи, но этот вариант дороже («дублирование множества систем – питания, вентиляции, электрики и др.»). Второй вариант означает, что плавильный завод Садбери окажется без электропечи на какое-то время – как раз на период сворачивания добычи в Садбери на двух рудниках и ввода в строй нового рудника Onaping Depth. Информации о выборе варианта в нашем распоряжении нет.
Ясно одно, остановка плавки на заводе Садбери оказала бы «очень большое» влияние на показатели рафинировочного завода Nikkelverk.
Возможно из-за опасений нехватки сырья для Nikkelverk и/или с целью расширения ассортимента сырья для переработки, Glencore заключила контракт (пока на полгода) о поставке австралийской компанией Nickel Industries никелевого файнштейна с предприятия Hengjaya (Индонезия). Nickel Industries принадлежит 80% в Hengjaya, где производят никелистый чугун и часть его преобразуют в штейн и далее в богатый штейн, т.е. файнштейн. Поставки файнштейна по контракту начинаются с января 2024 г, но сообщается, что Glencore уже и в 2023 г получала файнштейн с Индонезии: за первые 10 мес.2023 г – 31,1 тыс т файнштейна.
По данным Nickel Industries первая партия файнштейна была произведена с 4 кв. 2022 г; содержание никеля в штейне составляло 15,6%, в богатом штейне – 75,3%. За I п/г 2023 компания приводит объем производства никеля в штейне 10165 т (55545 т штейна с 18,3%) и сообщает, что в связи с падением цен на файнштейн с ~21000 USD/т в 1 кв.2023 г до ~16400 USD/т во 2 кв. 2023 г было решено «пока» продавать штейн, т.к. конвертирование его в файнштейн не оправдывало затрат. Заключение контракта с Glencore – удача для Nickel Industries и «первый случай» покупки файнштейна из НЧ «Западными» компаниями. Заметим, однако, что технология превращения НЧ в файнштейн, разработанная, по всей видимости, китайской компанией Tsingshan, сравнительно высоко затратная и менее эффективная, чем даже процесс сульфидирования на заводе Sorowako (Индонезия) PT Vale Indonesia. Кроме того, файнштейн из НЧ практически не содержит не только медь (латеритовая никелевая руда), но и кобальт, основная масса которого (7080%) теряется при выплавке НЧ. [7]
Объемы и расценки по контракту с Glencore не раскрываются.
Выщелачивание HСl (процесс MLP)
До 1978 г. на никелевом рафинировочном заводе Nikkelverk (Норвегия) компании Falconbridge (ныне Glencore) применялся модифицированный процесс Хибинетта (Hybinette process).
В середине 1970-х годов начался переход на хлорное выщелачивание – процесс Falconbridge Chlorine Leach (FCL), завершившийся к 1981 г. 
Основным сырьем, как упоминалось выше, являлась смесь файнштейнов из Канады (с плавильного завода Садбери компании Falconbridge) и из Ботсваны (с завода компании BCL), содержащая, %: ~40-45 Ni, 25-30 Cu, 1-1,5 Co, 2-3 Fe и ~2022 S. Различные осадки, остатки и пр. – это существенный источник кобальта.
В 1977 г была запатентована и вскоре внедрена технология хлоридного выщелачивания. Исходный процесс выщелачивания (файн)штейна MLP (Matte-Leach-Process) включал использование концентрированной соляной кислоты для перевода никеля, кобальта и небольшого количества меди из файнштейна в раствор:
Ni3S2(тв) + 6HCl → 3NiCl2 +2H2S +H2(г)
H2 получается из-за низкой степени окисления никеля в штейне. Небольшое количество меди в растворе выщелачивания осаждается в виде сульфида в результате взаимодействия щелока с избыточным штейном:
Ni3S2(тв) + 3Cu2+ → 3Ni2+ + CuS(тв) +Cu2S(тв)
После начального выщелачивания твердый остаток, содержащий медь и МПГ, собирают и выщелачивают серной кислотой. При этом медь растворяется, оставляя МПГ в остатке для дальнейшей переработки.

Рисунок 1.2 - Схема процесса MLP (выщелачивание штейна соляной кислотой)
Ист.: [8]
Хлоридный раствор выщелачивания, содержащий преимущественно никель и кобальт плюс небольшое количество железа и H2S, очищают: сначала окислением воздухом, превращающим H2S в элементарную серу и окисляющим всё железо до Fe(III), а затем – жидкостной экстракцией с трибутилфосфатом (TBP) для удаления Fe(III):
FeCl3 +3TBP(орг) ⇄ TBP3FeCl3(орг)
Кобальт из раствора выщелачивания удаляют в виде аниона хлорметалата путем жидкостной экстракции с триоктиламином (TOA tri-n-octylamine три-н-октиламин):
2L(орг) +2H+ +[MCl4]2- ⇄ [(LH)2MCl4](орг)
и реэкстрагируют в разбавленную соляную кислоту с получением CoCl2 – электролита для электроэкстракции.
Кристаллы NiCl2 осаждают из раствора выщелачивания путем ввода газообразного HCl, эффективно высаливающего никель. При пирогидролизе кристаллов NiCl2 повторно генерируется HСl и получается оксид NiO, который затем восстанавливают водородом с получением металла.
Данный процесс на заводе Nikkelverk не пошел далее пилотного масштаба и вскоре был разработан новый процесс – процесс хлорного выщелачивания файнштейна CLP. 
Хлорное выщелачивание (CLP)
Процесс хлорного выщелачивания файнштейна оказался более экономичным по энергии и с более благоприятным материальным балансом, чем процесс MLP.
В процессе CLP применяется катализированное медью окислительное хлорное выщелачивание, в ходе которого Cl2 потребляется как окислитель.
Сначала тонко измельченный файнштейн выщелачивают при атмосферном давлении, затем – в автоклаве при температуре ~150°С. Выщелачивающая жидкость – это оборотный анолит от стадии электроэкстракции никеля (обеспечивающий никель в растворе), раствор выщелачивания медьсодержащего остатка (обеспечивающий медь в растворе) и ряд сточных растворов с низким содержанием примесей).
При этом никель и кобальт переходят в раствор, осаждается элементарная сера:
2Cu+ + Cl2 → 2Cu2+ +2Cl-
Ni3S2(тв) + 2Cu2+ → 2NiS(тв) + Ni2+ +2Cu+
NiS(тв) + 2Cu2+ → Ni2+ +2Cu+ +S(тв)
Это экзотермический процесс, повышающий температуру раствора почти до кипения, что благоприятствует кинетике выщелачивания.

Рисунок 1.3 - Упрощенная схема процесса хлорного выщелачивания Nikkelverk
Ист.: [8]
При выщелачивании проходят следующие основные реакции:
6CuCl(aq)
+
3Cl2(г)
→
~110°C
6CuCl2(aq)

в оборотн.хлор. растворах, 25 г/л Cu+

оборотн.газ от электролиза Ni и Co

в водном растворе

Ni3S2(тв)
+
6CuCl2(aq)
→
~110°C
3NiCl2(aq)
+
6CuCl(aq)
+
2S(ж)

из измельч. штейна

в пр-во Ni электролизом

Ni3S2(тв)
+
2CuCl2(aq)
→
~110°C
NiCl2(aq)
+
2CuCl(aq)
+
2NiS(тв)

из измельч. штейна

в пр-во Ni электролизом

Раствор атмосферного выщелачивания содержит ~230 г/л никеля и 50 г/л меди.
В автоклаве идет реакция метатезиса:
NiS(тв)
+
2CuCl(aq)
→
~150°C
NiCl2(aq)
+
Cu2S(тв)

в пр-во Ni электролизом

на обжиг

Раствор из автоклава содержит 230 г/л никеля и 7 г/л меди. Снижение содержания меди с ~50 до 7 г/л указывает на то, что приведенная выше реакция существенно влияет на сепарацию меди от никеля. Однако, чтобы реакция шла со значительной скоростью, нужна высокая температура (~150°С).
Пульпу охлаждают, добавляют измельченный штейн и осаждают медь из раствора в виде Cu2S(тв):
2CuCl(aq)
+
S(ж)
+
Ni3S2(тв)
→
~70°C
NiCl2(aq)
+
2NiS(тв)
+
Cu2S(тв)

в штейне

на электролиз

2Cu2S(тв)
+
2S(ж)
→
~70°C
4CuS(тв)

в штейне

на извлечение меди и драгметаллов

После осаждения меди концентрация меди в растворе составляет ~0,5 г/л. Сульфид меди затем отделяют от МПГ выщелачиванием остатка серной кислотой, как это описано выше для MLP.
Выщелачивание – непрерывный процесс. При выщелачивании (атмосферном и автоклавном) выщелачивается ~90% штейна. Оставшийся штейн используется при осаждении меди. 
Раствор выщелачивания очищают. Удаление железа осуществляется повышением рН раствора выщелачивания за счет добавления карбоната никеля, что приводит к осаждению гидроксида железа. 
С годами по мере изменения состава сырья и увеличения объемов его переработки увеличились объемы железа, которое необходимо осадить в виде гидроксида, а затем отфильтровать. Нагрузка на фильтр-прессы увеличилась и надо было улучшить фильтруемость осадка. В промышленных условиях пульпа, содержащая 220 г/л Ni и 7-15 г/л Fe, поступает на осаждение железа. Процесс осаждения контролируют по рН (1,3-1,8) и ОВП (480-550 мВ) путем добавок оборотного газообразного хлора и NiCO3. Основное осаждение проходит в баке с перемешиванием при 65°С и продолжительности 40-50 мин. Размер частиц акагенеита - 2-5 мкм.
В работе [9] изучалось влияние продолжительности (45-75 мин) и температуры (65-90°С) на фильтруемость осажденного гидроксида железа (акагенеита) в условиях, симулирующих промышленный процесс Nikkelverk. Оказалось, что резистентность кека снижается в обоих случаях, но повышение температуры дает наиболее ярко выраженный эффект и резистентность снижается на один порядок.

Рисунок 1.4 - Удельная сопротивляемость фильтрационного кека, м/кг
Кобальт извлекают жидкостной экстракцией и затем электроэкстракцией. После удаления кобальта раствор хлорида никеля подвергают электроэкстракции.
В 1988 г. в схему были внесены существенные изменения, мощность по никелю была расширена с 54 тыс т/г до 85 тыс т/г. Расширение никелевых рафинировочных мощностей было связано с вводом в строй рудника Raglan.
Основные изменения в схеме просуммированы в статье 2001 года «Развитие и практика применения процесса хлорного выщелачивания Falconbridge» группы авторов с завода Nikkelverk [10].
Таблица 1.3 – Хлорное выщелачивание: типичный анализ материалов, вес % и г/л

Ni
Cu
Co
S
Fe

Файнштейн Садбери
54
18
2,2
23
2,5

Файнштейн BCL
38
36
0,9
22
2,5

Остаток хлорного выщелачивания
5
50
1,0
40
1,0

Раствор хлорного выщелачивания, г/л
220
0,5
11

7

Железный шлам -2
1,5

43

Ni электролит, г/л
60

Co электролит, г/л
0,01

50

Продукт обжига
7
68
1,4
0,4
1,0

Остаток выщелачивания Cu
42
22
7

5

Cu электролит, г/л
30
70
10

1,5

Ист.: [10]
«Старая» [11] и современная схема [10, 6] приведены ниже. Схемы отличаются, в частности, по способу переработки остатка выщелачивания меди. 

Рисунок 1.5 – «Старая» схема процесса хлорного выщелачивания Falconbridge
Ист.: [10, 11]

Рисунок 1.6 – Схема процесса хлорного выщелачивания Falconbridge
Ист.: [10, 11]

Рисунок 1.7 - Схема хлорного выщелачивания Nikkelverk и основные параметры процесса
Ист.: [1]
Остаток хлорного выщелачивания содержит порядка 50% Cu, 15% Ni, 2% Fe и 30% S или, другими словами, содержит, в основном, сульфид меди (преимущественно ковеллин), а также элементарную серу и около 8% никеля от его количества в исходном файнштейне. Схема переработки медьсодержащего остатка такова [10].
Остаток хлорного выщелачивания репульпируют до ≈60% твердого и перекачивают в обжиговый цех. Остаток обжигают намертво в двух обжиговых печах с кипящим слоем; температура в слое 880°С. Ожижающий воздух обогащен кислородом до 40% О2. Образующийся SO2 проходит систему очистки с целью извлечения селена и хлоридов, а затем поступает на сернокислотный завод (по проекту Монсанто).
Более подробное описание обжига содержится в статье 1986 г. [11]. Cульфидный кек перегружают в бункер, расположенный в обжиговом цехе. Ковшовый элеватор поднимает кек на верхний этаж здания цеха, где его выгружают в репульпатор для приготовления пульпы. После прохождения шаровой мельницы с целью измельчения каких-либо кусков, образовавшихся по пути движения пульпы, пульпу просеивают в один из двух чанов с механическим перемешиванием. 
В цехе имеется две обжиговые печи КС. Каждая печь высотой 9,3 м от пода до потолка и включает слой диаметром 3,4 м и высотой 2,8 м; зону расширения, поднимающуюся на 3,6 м и соединяющуюся с надслоевой зоной диаметром 5,0 м и верхней цилиндрической секции высотой 2,3 м. Расширенный слой простирается на 1,2-1,3 м над подом, мертвая зона – 0,8 м. 
Поскольку требуется при обжиге максимально удалить серу и минимизировать способность к растворению никеля, температуру слоя поддерживают на уровне 870-880°С. Тогда температура надслоевой зоны превышает 830°С и необходимо охлаждать отходящий газ до t<400°C, чтобы его можно было обрабатывать в горячем электростатическом фильтре (и далее в скрубберах Вентури и ещё двух стадиях электростатического осаждения, после чего газ поступал на завод по получению SO2 (жидк.).
После обжига огарок поступает в систему выщелачивания меди (каскад чанов с механическим перемешиванием), где оксид меди выщелачивается частью отработанного медного электролита (H2SO4+CuSO4), 1 л которого содержит 95 г свободной серной кислоты и 50 г меди, и в результате, получается электролит с 85 г/л Cu. Полученный продукционный раствор чистят, фильтруют и возвращают на электролиз. Выщелачивание извлекает около 90% меди [11].
Медный электролит содержит 60-70 г/л меди, 0,5 г/л железа, 100 г/л серной кислоты, 70 мг/л хлор-иона. Циркуляция на ванне 1 м3/час, температура 60°С, плотность тока 220 А/м2, напряжение 2,4В, выход по току 90%. Ток на ванну 9000 А. Срок наращивания катодов 7 дней, основа 1 день, в работе 400 ванн. 
В настоящее время ведутся опытные разработки по переводу медного производства на наращивание на матрицах из нержавеющей стали без изоляции нижней кромки матрицы и использования титановых нерастворимых анодов из-за проблем со свинцом в медном производстве. Планируемый срок запуска нового цеха – 2023 год, но информации о запуске нового цеха на март 2024 года у нас нет. [12]. 
Остаток от выщелачивания огарка содержит 55% Ni, 18% Cu и, по существу, все драгоценные металлы (МПГ). Ранее [11] остаток фильтровали, гранулировали, сушили, а затем передавали в устройство предварительного подогрева, откуда он поступал во вращающуюся восстановительную печь – противотоком с предварительно подогретым водородом. Металлизированный (Ni, Cu) остаток загружается в цепочку хлорного выщелачивания. Ниже в таблице 1.4 для справки приведены составы материалов (включая металлизированный остаток и МПГ- концентрат), аналогичные табл. 1.3, но относящиеся к «старой» схеме [11]. 
Таблица 1.4 - Хлорное выщелачивание (1986 г.): типичный анализ материалов, вес% и г/л

Ni
Co
Cu
Fe
S
Pb
As
Cl
SiO2

Файнштейн, %
39
1
34
2,5
23
0,02
0,1
-
0,1

Питающий раствор, г/л
70
-
20
-
-
-
-
95

Сульф.остаток выщелачивания, %
15
0,5
50
2
30

0,2

Насыщенный раствор, г/л
230
4
0,2
6
-
0,15
0,1
270

Fe – шлам 2, %
1
-
-
39
-
-
0,5

Fe – шлам 1, %
1
-
1
33

3

Co электролит, г/л
0,01
50
-
-
-
-
-
60

Рафинат, г/л
230
-
-
-
-
0,15

250

Ni электролит, г/л
60
-
-
-
-
-
-
60

Огарок, %
18
0,6
55
2
0,5
-

Cu электролит, г/л
50
6
60
2

0,7

Металлизированный остаток, %
55
0,6
18
5
2

Первичный МПГ-концентрат, %
15
0,3
20
10
15

0,5

8

Ист.: [11].
Теперь первая стадия переработки остатка состоит в выщелачивании соляной кислотой при 95°С с целью растворения максимального количества оксидов металлов на фоне минимального растворения ДМ. Раствор от этой стадии, содержащий базовые металлы, поступает на первую стадию осаждения железа (Fe1). При введении кислорода в эти осадительные чаны Cu+ и Fe+ окисляются и дают осадок гидроксида железа – без использования карбоната никеля. 
Остаток от выщелачивания соляной кислотой перерабатывают путем плавки на штейн, который выщелачивают соляной кислотой/хлором и удаляют серу с получением ДМ-концентрата, содержащего 30-40% ДМ. 
На заводе Nikkelverk имеется 5 резервуаров для атмосферного выщелачивания при ~110°С и 2 автоклава при ~150°С, установленных последовательно. За ними следуют две емкости для осаждения при ~70°С. Выщелачивается ~500 т штейна в сутки. Степень выщелачивания никеля ~98%, а с учетом никеля, извлеченного из медной цепочки, достигает 99% (аналогично Niihama).
По данным отчета о посещении «Glencore Nikkelverk AS» (г. Кристиансанн, Норвегия) сотрудниками АО «Кольская ГМК» в октябре 2018 года, производительность завода «Glencore Nikkelverk AS» по основной продукции составляет: никель - 92000 т, медь - 39000 т, кобальт - 4700 т, серная кислота - 115000 т.

Niihama
Сырье
Традиционно источником сырья для производства никеля компанией Sumitomo является файнштейн с завода Sorowako (Индонезия). 
Файнштейн производят из окисленной никелевой руды путем разбрызгивания расплавленной серы в печи кальцинирования руды, последующей плавки сульфидированного огарка в электропечи на штейн и конвертирования штейна с получением файнштейна примерного состава, вес%: Ni 78; Co 1; Fe 1; Cu 0,1; S 20. В результате грануляции в потоке воды получаются частицы размером 0,3 мм. 
Выпуск никеля в файнштейне в последние годы составлял, тыс т: 2021 – 65,4; 2022 – 63,9; 2023 – 64,1. Sumitomo забирала «свою» долю в 20%. В 2020 г после сокращения долей Vale и Sumitomo в PT Vale Indonesia в пользу индонезийских инвесторов (по требованию правительства Индонезии) доля Sumitomo снизилась до ~15%, но, возможно, распределение продукции осталось прежним на каких-то новых условиях.
Кроме того, Sumitomo дополнительно закупала/закупает файнштейн у третьих сторон, например, ранее - у компании BHP (маломедистый файнштейн с завода Kalgoorlie в Австралии примерного состава, вес%: Ni 66; Cu 2; Co 0,9; Fe 4,2; S 24), в настоящее время (если верить информации из Приложения 4 от марта 2022 года) Sumitomo закупает файнштейна у компании Boliden, перерабатывающей сульфидные концентраты по технологии DON; примерный состав файнштейна, %: Ni 65; Cu 5; Co 0,7; Fe 5; S 22,5 [1]. 
С 2005 г начались поставки нового вида сырья – смешанных Ni/Co сульфидов (СС).
Таблица 2.1 - Примерный состав индонезийского файнштейна и смешанного сульфида, масс%

Ni
Co
Fe
S

Файнштейн
76,0
1,2
1,5
20,0

СС
57,0
4,3
0,7
36,0

Ист.: [13, 14]
Смешанные сульфиды (СС 55-60% Ni+Co) производят из бедной латеритовой руды по технологии автоклавного кислотного выщелачивания на двух заводах компании Sumitomo на Филиппинах: Coral Bay (на 25 тыс т/г СС) и Tanganito (на 32 тыс т/г СС). Объемы выпуска СС в последние годы снижаются: в Coral Bay из-за падения сортности руды до ~18 тыс т/г Ni в СС, а на заводе Tanganito после падения до 25-26 тыс т/г в 2021-2022 фин. г объем восстановился до 29 тыс т в 2022 фин. г. 
Однако основным сырьем до ~2013 г всё-таки был файнштейн. 
Смешанные сульфиды отличаются от файнштейна по химическому и минералогическому составу. Ориентировочный состав СС, мол. %: NiS – 81,6; Ni3S4 – 7,3; CoS – 7,8; FeS – 1,3. 
В качестве промпродукта АКВ, производимого на филиппинских предприятиях, Sumitomo выбрала смешанные Ni/Co сульфиды, мотивируя свой выбор тем, что их легче отделить от примесей (таких как Mg и Mn) по сравнению со смешанными гидроксидами. Однако при дальнейшей переработке СС хлорным выщелачиванием главной проблемой стала низкая реакционная способность СС; извлечение никеля снижалось с увеличением доли СС в сырье, что потребовало разработки «новой технологии выщелачивания». Технологические разработки Sumitomo «переходного» периода (по мере постепенного вовлечения в переработку смешанных сульфидов), помимо этого, включали новые мощности в связи с увеличением потоков кобальта и серы. 
В планах компании до 2022 г значилось строительство третьего завода на Филиппинах по аналогичной Coral Bay и Tanganito технологии на 40 тыс т/г Ni в СС. Sumitomo работала над проектом Pomalaa с 2012 г, однако в 2022 г решила прекратить участие в проекте в связи с «разногласиями с партнером – PT Vale Indonesia». («Место» Sumitomo быстро заняла китайская компания Zhejiang Huayou Cobalt). Sumitomo ищет новые подходящие проекты. 
Производство никелевой продукции
Компания Sumitomo Metal Mining Co на рафинировочном заводе Niihama производит катодный никель высокой чистоты, а также катодный кобальт и другие продукты. Исходная технология рафинирования, применяемая с 1992 г, «MCLE» (хлорное выщелачивание файнштейна-электроэкстракция) была модифицирована после 2005 г в связи с изменением характера сырья (ввод смешанных сульфидов). После ввода в строй второго завода (Taganito) по производству смешанных сульфидов на Филиппинах мощности завода Niihama по выпуску катодного никеля, соответственно, были расширены с 41 тыс т/г до 65 тыс т/г и в 2015 г было произведено рекордное количество никеля - 65,98 тыс т Ni (однако в последние три года выпуск не превышал 56-59 тыс т/г). 
Помимо металлического никеля на заводе Niihama производят некоторое количество сульфата никеля, причем с 2014 г весь объем выпуска – сульфат батарейного сорта, а также хлорида кобальта – тоже для аккумуляторной отрасли. В 2017 г начались поставки растворов сульфата никеля. 

Рисунок 2.1 - Производство никелевой продукции
Другой завод компании Harimа (бывший Pb-Zn завод) был перестроен под выпуск сульфата никеля батарейного сорта и оксида скандия. На заводе Harima, начиная с 2013/2014 г, получают сульфат никеля «батарейного» сорта на 1-ой линии, в 2016 фин. г введена 2-ая линия. Сульфат никеля получают из смешанных сульфидов. 

Рисунок 2.2 - Схема получения сульфата никеля Harima
Смешанные сульфиды поступают непосредственно на выщелачивание в окислительных условиях при высоких температурах и давлении. Получается сульфатный раствор никеля кобальта. 
Примеси (железо и другие) удаляют из раствора путем окислениянейтрализации. Затем следует жидкостная экстракция с использованием органического экстрагента и получается чистый раствор сульфата никеля.
На заводе Niihama сульфат никеля получают аналогичным образом, но сырьем служит смешанное сырье: файнштейн, а также никельсодержащий осадок от очистки раствора после жидкостной экстракции и прочие остатки. 

Рисунок 2.3 – Схема получения сульфата никеля на заводе Niihama
В отчетах Sumitomo обычно приводится лишь суммарный выпуск сульфата никеля на двух заводах (табл. 5). 

Таблица 2.2 – Производство никеля Sumitomo (фин.год – по 31.03)

2021 фг
2022 фг
2023 фг*

Сoral Bay, тыс т Ni в СС
18,1
17,9
18,2

Taganito, тыс т Ni в СС
24,8
28,9
30,5

42,9
46,8
48,7

E-Ni, тыс т (Niihama)
52,5
52,8
59,9

NiSO4 (Niihama+Harima), тыс т
78,1
76,9
76,9

Ni в FeNi, тыс т
12,3
10,1
5,0

Ист.: [15]
*скорректированный план от ноября 2023 г
Выпуск сульфата никеля на Harima – около 50 тыс т/г.

Рисунок 2.4 – Производство сульфата никеля на заводах Niihama и Harima
Ист.: [16]
У компании Sumitomo есть собственное Отделение материалов для батарей, куда поставляют раствор сульфата никеля и раствор хлорида кобальта (с 2013 г). 
И, наконец, у Sumitomo есть ферроникелевый завод Hyuga, где выпуск составляет обычно 10-12 тыс т/г Ni в FeNi. 
Долгосрочная цель Sumitomo – 150 тыс т/г никеля во всех видах. 
Хлорное выщелачивание
На рафинировочном никелевом заводе Niihama перерабатывают файнштейн с завода Sorowako (Индонезия) компании PT Vale Indonesia (PTVI), а также смешанные Ni/Co сульфиды и закупленный у третьих сторон файнштейн.
Смешанные Ni/Co сульфиды (СС) начали поступать на завод Niihama c 2005 г. После ввода в строй второго завода (Taganito) по производству смешанных сульфидов на Филиппинах мощности завода Niihama по выпуску катодного никеля, соответственно, были расширены с 41 тыс т/г до 65 тыс т/г и в 2015 г было произведено рекордное количество никеля - 65,98 тыс т Ni (однако в последние три года выпуск не превышал 56-59 тыс т/г). 
Хлорное выщелачивание файнштейна
C 1992 г Sumitomo применяла процесс адаптированного Cu(II)/Cl2 выщелачивания для переработки файнштейнов с низким содержанием меди. Схема «выщелачивание-осаждение» аналогична схеме хлорного выщелачивания Falconbridge, но у Sumitomo некоторое количество меди остается в продуктивном растворе выщелачивания. Медь селективно удаляется и извлекается путем электролиза с получением порошка.

Рисунок 2.5 - Схема хлорного выщелачивания файнштейна Sumitomo
Ист.: [16]
Выщелачивание проходило в два этапа. Цель первого этапа выщелачивания – селективное извлечение никеля; оно выполнялось при 70-80°С и рН 3-4,5 в слабо окислительных условиях (95-100 мВ станд. водородный электрод). Это более чем на 100 мВ ниже, чем на этапе селективного осаждения меди (второй этап) у Falconbridge. Имеется некоторое расхождение во мнениях по поводу протекающих при этом реакций: 
- реакции включают Cu(II) и аналогичны тем, что приписаны Falconbridge, за исключением (А);
- Cu(I) восстанавливается до металлической Cu (Б, С). При потенциале 100 мВ следует ожидать, что Cu(I) является доминирующей формой меди в растворе, так что реакции (Б, С) более вероятны.
Никелевый сплав растворяется, Ni3S2 окисляется до NiS и осаждается сульфид меди.
NiS + Cu2+ → Ni2+ +CuS (А)
2CuCl2- + Ni3S2 → 2Cu0 +Ni2+ + 2NiS + 4Cl-(Б)
Ni0 +2CuCl2- → 2Cu0 +Ni2+ +4Cl-(С)
Цель второго этапа выщелачивания заключается в том, чтобы полностью извлечь весь никель и медь. Выщелачивания проходит при 109-110°С и рН 0,5-1,5 в умеренно окислительных условиях (600-680 мВ станд. водородный электрод). 
NiS, CuS и Cu2S окисляются с образованием элементарной серы. Суммарное извлечение никеля >99,5%:
NiS + 2Cu2+ + 4Cl- → 2CuCl2- + Ni2+ + S0
CuS + Cu2+ + 4Cl- → 2CuCl2- + S0
Cu2S + 2Cu2+ + 8Cl- → 4CuCl2- + S0
В отличие от сернокислотного выщелачивания элементарная сера не причиняет проблем, т.к. она скорее твердая, а не расплавленная. Серный остаток с целью расплавления и получения рыночного продукта пропускают через обогреваемый паром фильтр-пресс. Медь, как упоминалось выше, извлекают электролизом из хлоридного раствора в виде порошка и отправляют на медный завод компании.
Из щелока от выщелачивания осаждаются кобальт и железо с помощью одновременного окисления газообразным хлором и нейтрализации с помощью NiCO3:
2Co2+ +Cl2 +3NiCO3(тв) +3H2O → 2Co(OH)3(тв) +3Ni2+ +2Cl- +3CO2(газ)
2Fe2+ +Cl2 +3NiCO3(тв) +3H2O → 2Fe(OH)3(тв) +3Ni2+ +2Cl- +3CO2(газ)
Остающийся в растворе никель подвергают электроэкстракции с получением металла. 
Чтобы отделить кобальт от железа в гидроксидном осадке, его обрабатывают серной кислотой и сульфидом натрия, кобальт селективно выщелачивается. После выщелачивания сульфатный раствор нейтрализуют водным раствором аммиака. В результате жидкостной экстракции кобальта из раствора версатиковой кислотой (Versatic Acid 10), за которой следует реэкстракция с HCl, получается раствор хлорида кобальта для электролиза (LH – версатиковая кислота 10):
2LH(орг) + CoSO4 +2NH4OH → L2Co(орг) +(NH4)2SO4 +H20
L2Co(орг) + 2HCl → 2LH(орг) + CoCl2
В целом, главное преимущество хлорной технологии состоит в получении никеля высокой чистоты. Выщелачивание идет несколько быстрее по сравнению с сульфатным вариантом, поскольку температура выщелачивания в хлоридных системах ниже температуры плавления серы (существенно ниже, чем в сульфатном варианте) [16]. 
Проблемы хлорного выщелачивания смешанных сульфидов
Как упоминалось выше, важным источником сырья для производства никеля на заводе Niihama в последние годы стали смешанные Ni/Co сульфиды, полученные из бедной окисленной руды.

Рисунок 2.6 – Схема MCLE (хлорное выщелачивание-электролиз) на заводе Niihama
В работах [13, 14] (по резюме, статьи на японском языке) отмечается, что скорость выщелачивания никеля из СС на ~60% ниже, чем из никелевого файнштейна. Хлорное выщелачивание файнштейна и СС вели в лабораторном реакторе при температурах 70-100°С. 

Рисунок 2.7 – Извлечение никеля из файнштейна (а) и СС (в) в растворе хлорида меди
Были проведены стендовые испытания выщелачивания СС с хлоридом железа взамен применяемого на заводе Niihama хлорида меди в качестве окислительной среды для хлор-газа [13]:
2Fe2+ +Cl2 =2Fe3+ +2Cl- 
NiS+2Fe3+ =Ni2+ +2Fe2+ +S0
Однако реакционная способность СС не улучшилась, несмотря на более высокий ОВП хлорида железа по сравнению с хлоридом меди. 

Рисунок 2.8 - Извлечение никеля при выщелачивании СС c хлоридом меди и хлоридом железа
Исследование стабильности комплексов хлорида железа на основе диаграммы E–pCl (потенциал, –logaCl–) показало, что потенциал хлоридного выщелачивания, подходящий для хлорида меди, слишком низок для хлорида железа.
Таблица 2.3 - Потребление Cl2 при выщелачивании СС (4 часа)

ОВП, мВ
Коэффициент потребления газ. Cl2*

NiS/CuCl2
560
100%*

NiS/FeCl3
560
51%

600
65%

650
97%

700
110%

*за 100% принят коэффициент потребления Cl2 в среде хлорида меди 
 Реакционная способность СС повышается при более высоких потенциалах, однако это не улучшает существенным образом показатели по сравнению с хлоридом меди. 
Таблица 2.4 - Коэффициент извлечения Ni, Co, S при хлорном выщелачивании хлоридом меди и железа и разных ОВП (4 часа)

ОВП, мВ
Коэффициент извлечения

Ni
Co
S*

NiS/CuCl2
560
97,5
89,2
8,4

NiS/FeCl3
560
47,3
48,0
4,2

600
51,0
53,0
4,5

650
54,7
61,7
6,8

700
63,8
66,6
8,5

*SO42– (получается при окислении СС)/суммарная S в СС
NiS+4H2O+4Cl2 =NiSO4 +8HCl
S+4H2O+3Cl2 =H2SO4 +6HCl
S+4H2O+6Fe3+ =H2SO4 +6Fe2+ +6H+
Вариант с хлоридом железа сочтен не пригодным для выщелачивания СС в промышленных условиях. 

Рисунок 2.9 - Расклад потребления хлора при хлорном выщелачивании СС с применением хлоридов железа и меди при различных ОВП
Модификация технологии хлорного выщелачивания
В [1] представлена следующая схема совместного выщелачивания файнштейна и смешанных сульфидов (СС), базирующая на материалах 2006 г. 
Файнштейн измельчают до -44 мкм и вместе с СС опульповывают раствором от электроэкстракции меди. 
Полученная пульпа – это сырье для цепочки цементации («ЦЦ»). Цель цементации – в удалении меди из раствора; идет растворение NiS и осаждение Cu2S. Растворяется около 20% Ni. Твердое и жидкое из ЦЦ разделяют. Твердое идет на хлорное выщелачивание, а раствор – на удаление железа.

Рисунок 2.10 - Схема выщелачивания Niihama
Ист.: [1]
Оставшиеся 80% Ni, не растворившиеся в ЦЦ, растворяют с HCl, используя газообразный хлор. Имеется серия из трех футерованных кирпичом реакторов; температура 105-110°С. Окислительно-восстановительный потенциал раствора контролируют на уровне 400-530 мВ (против Ag/AgCl). В последний реактор подают воздух, какие-либо металлические компоненты файнштейна взаимодействуют с кислородом и поглощают кислоту, так что конечное значение рН 0,5-1,0. 
Пульпу выщелачивания фильтруют. Остаток (не выщелоченные сульфиды меди и сера) передают на удаление серы, а раствор – на электроэкстракцию меди. 
Некоторое количество меди растворяется в реакторах хлорного выщелачивания. В результате, медь надо удалять из цепочки – электроэкстракцией. Медный порошок осаждается на катоде, автоматически стряхивается и его собирают на дне ванны. Раствор от электролиза возвращают в ЦЦ. 
Раствор из цепочки ЦЦ перекачивают в цепочку удаления железа. Часть раствора направляют прямо на удаление кобальта. Железо осаждают в виде Fe(OH)3 путем добавления Cl2 и NiCO3, при этом Cl2 окисляет Fe2+ до Fe3+, а NiCO3 увеличивает рН так, чтобы осаждался Fe(OH)3. Окислительно-восстановительный потенциал поддерживают на уровне 1000 мВ (против Ag/AgCl) за счет корректировки скорости добавления Cl2, а рН – на уровне 2, корректируя добавления NiCO3. Температура – около 60°С. Осадок железа передают на другой завод компании. 
Растворы от цементации и удаления железа перекачивают в цепочку удаления кобальта. Для окисления Co2+ до Co3+ используется Cl2; окислительновосстановительный потенциал 1000 мВ (против Ag/AgCl). Для корректировки рН до 4-5 добавляют NiCO3. В результате кобальт осаждается как Co(OH)3, а железо - как Fe(OH)3. Мышьяк удаляется со-осаждением с Fe(OH)3.
Раствор от удаления кобальта обрабатывают, чтобы удалить цинк. Потом рН доводят до 1,5 добавками концентрированной HCl. Этот раствор с 70 г/л Ni, 85 г/л Cl- и <0,001 г/л Cu, Fe или Co передают на электроэкстракцию никеля. 
Электролиз никеля ведут при температуре около 60°С и плотности тока 260 А/м2. Анод помещен в корзину, так что выделяющийся хлор эффективно удаляется. Раствор от электролиза возвращают на корректировку рН, удаление кобальта и удаление железа.
