Repository: arqoofficial/metalcrow-nn

# Construction tooling (rebuild the term dictionary)

Heavy-dependency pipeline that *produces* `../data/`. Not needed to **consume**
the deliverable (use `../ontology_loader.py`, pure stdlib). Kept here for
reproducibility.

# 1. Refresh the free interwiki glossaries (cached under data/wikidata_cache/)
uv run python cli.py harvest

# 2. (Re)derive the contract seed + registry snapshot from the vendored contract
uv run python scripts/build_contract_seed.py --contracts data/reference/contracts_onthology.py

# 5. Copy out_corpus/* into ../data/ to update the deliverable
uv run pytest        # 56 tests, offline (stub encoder; no LaBSE download)
```

File: term_dictionary/construction/data/corpus_sample/rev05.md (part 1 of 4)
# Обзор пеработка медно-никелевых штейнов (обжиг-выщелачивание) фул.docx

-813436-396240006158230-39623900-818424-398145004891858-28076100

УТВЕРЖДАЮ
Директор Департамента
по исследованиям и
разработкам, к.г.-м.н.
___________ С.М. Козырев
« __ » ___________ 2018

ОБЗОР

Переработка медно-никелевых штейнов
(обжиг-выщелачивание)

ОИП – 09 – 2018

Руководитель работ

Начальник ОИП
Р.А. Кузнецов

2667009144000

Список исполнителей

Главный специалистЕвграфова А.К.

Специалист 1-ой категорииПодоханова С.В.

Содержание

 1Медно-никелевая отрасль 4
1.1Процесс Хибинетта 4
1.2Хлорное выщелачивание Falconbridge 7
1.3Хлорное выщелачивание на заводе Sandouville - перемены 15
1.4Vale (Inco) 15
1.4.1Vale выводит медь «за скобки» на канадских предприятиях 15
1.4.2Обжиг никелевых концентратов на заводе Томпсон. 17
1.5Исследования по ОВЭ в медно-никелевой отрасли 18
1.5.1Inco 18
1.5.2Двухстадийный обжиг-выщелачивание никелевых концентратов 22
1.5.3Вариант: выщелачивание - обжиг 23
2Медная отрасль 24
2.1Сульфатизирующий обжиг Cu-Co руд 24
2.1.1Завод Nkana 29
2.1.2Завод Luilu 30
2.2Hecla Mining (1970-е гг.) 34
2.3Процесс Brixlegg (1960-е гг.) 38
2.4Хлорирующий обжиг 38
2.5Обжиг с СаО 40
2.6Обжиг паром/кислородом 40
2.7Обжиг – выщелачивание медных концентратов, штейна/белого металла 41
2.7.1Переработка «стандартных» медных концентратов 42
2.7.2Переработка белого металла и медного штейна 44
3Мировые тенденции в развитии технологий переработки медных штейнов. 49
Заключение 53
Список использованных источников 54
Приложение 1 56

Медно-никелевая отрасль

Представленный в техническом задании в качестве исходного сырья штейн печи Ванюкова является, по сути, медно-никелевым штейном с низким содержанием никеля. 
Единственным примером промышленного применения технологии ОВЭ (окисление-выщелачиваение-электролиз) «в современную эпоху», насколько нам известно, является никелевый рафинировочный завод Nikkelverk, но и там, после перехода с процесса Хибинетта на хлорное выщелачивание файнштейна ОВ применяется не для переработки файнштейна, а для переработки остатка хлорного выщелачивания.

Процесс Хибинетта
До 1978 г. на никелевом рафинировочном заводе Nikkelverk (Норвегия) компании Falconbridge (ныне Glencore) применялся модифицированный процесс Хибинетта (Hybinette process). Основным сырьем являлся канадский файштейн, содержащий, %: Ni-48, Cu – 27, S – 22, Co – 0,8, Fe – 0,9, As – 0,13, Pb – 0,06, Se – 0,04 [1].
По способу Хибинетта после измельчения файнштейн обжигали при ~800°С в многоподовых печах для удаления большей части серы и одновременного превращения сульфидов металлов в оксиды. После обжига при этой температуре оксиды никеля медленно растворяются в разбавленной серной кислоте, в то время как «свободный» оксид меди растворяется без труда. Однако по ходу обжига оксид никеля входит в твердый раствор с оксидом меди и эта часть меди не может быть извлечена при выщелачивании. Выщелачивание ведут кислотосодержащим отработанным медным электролитом. После отфильтровывания остатка выщелачивания часть меди в богатом растворе осаждают электролитическим путем на катодах, расположенных между нерастворимыми анодами из сурьмянистого свинца. Таким образом, выщелоченная медь выводится из системы, а потребленная при выщелачивании свободная кислота восстанавливается. Частично обедненный электролит может быть использован для выщелачивания в следующем цикле. 
По указанным выше причинам остаток выщелачивания, представленный, в основном, оксидом никеля, всё ещё содержит медь в отношении 1 Cu : 5 Ni. Этот материал плавят с углеродом в качестве восстановителя и полученный загрязненный никель отливают в аноды. Аноды помещают в электролизные ванны между катодами, закрытыми тканевыми диафрагмами. На катодах осаждается чистый никель, а в электролите, теперь обедненном по никелю, накапливаются примеси. Анолит приходится чистить. Сначала это делали кипячением анолита в контакте со анодным ломом в течение нескольких дней. Медь из раствора цементировалась на никеле из анодного лома, вытесняя ионы никеля. Раствор стали фильтровать и использовать повторно для электроосаждения никеля, а цементную медь смешивали со свежим файнштейном и возвращали в обжиговую печь. Медь повторно окислялась при обжиге и огарок поступал на выщелачивание и т.д. (Рис.1.1(а)). 

Рисунок 1.1(а) – Исходный процесс Хибинетта
Ист: Archibald [1]

На заводе Nikkelverk при переработке файнштейна по модифицированному способу Хибинетта в качестве готовой продукции получали: сульфат никеля (кристаллический), катодные кобальт и никель, жидкий SO2 и концентрат драгоценных металлов. Схема процесса приведена на рис.1.1(б): двойные сплошные линии – потоки твердого, одиночные линии – потоки жидкого и пунктир – потоки газов. 

Рисунок 1.1(б) – Процесс Хибинетта на Nikkelverk
Ист: Stenholt [2]

Как и раньше, файнштейн в смеси с оборотами и цементной медью обжигали в многоподовых печах Герресхофа (Herreshoff) при ~800°С максимум. Процесс практически автогенный. Огарок охлаждают и классифицируют. Подрешетный продукт поступает на выщелачивание, надрешетный продукт – на повторное измельчение и возрат на обжиг.
 Медь из огарка извлекали сернокислотным выщелачиванием в пачуках с использованием отработанного электролита. Более крупнозернистую часть остатка выщелачивания из гидроциклонов отфильтровывают и промывают на горизонтальных вакуум-фильтрах непрерывного действия. Затем этот материал поступает на обжиг и далее используется для изготовления восстановленного штейна. 
Верхний слив гидроциклона фильтруют на фильр-прессе из нержавеющей стали. Кек репульпируют в воде и перекачивают в барабанные вакуум-фильтры, расположенные над главной анодной печью. После обезвоживания и сушки тонкодисперсные остатки выщелачивания поступали на выплавку анодов. Электрорафинированием анодов получали никель и загрязнённый электролит. В результате взаимодействия этого электролита с «восстановленным» штейном осаждалась «загрязняющая» медь и получалась цементная медь – её возвращали в многоподовые обжиговые печи для окисления и последующего растворения в медном щелоке. Медь из раствора извлекали электролизом [1].
Авторы [2] поясняют потребность в изменении схемы следующим образом. Из схемы процесса следует, что требуются многочисленные операции с анодами и другими твердыми веществами, многие из них в тонкодисперсной форме и «пылящем» виде, а также их перемещение, в том числе – из одного здания в другое. Это барьер на пути современных методов контроля за процессом и общей экономии. 
К недостаткам отнесены также многочисленные трудоемкие операции (загрузка анодных печей, выпуск металла, отливка и операции с анодами и др.), зачастую условия труда там были «не идеальны». Кроме того, необходимость обжигать цементную медь вместе со штейном препятствовала внедрению обжига в КС и «затягивала» зависимость от многоподовых печей. Были проблемы и в цехе электролиза никеля. В результате, был осуществлен переход на хлорное выщелачивание по способу Falconbridge (FCL).

Хлорное выщелачивание Falconbridge
В 1975 г. начался переход на хлорное выщелачивание – процесс Falconbridge Chlorine Leach (FCL), завершившийся к 1981 г. 
Основным сырьем являлась смесь файнштейнов из Канады (с плавильного завода Садбери компании Falconbridge) и из Ботсваны (с завода компании BCL), содержащая, %: ~40-45 Ni, 25-30 Cu, 1-1,5 Co, 2-3 Fe и ~20-22 S. Различные осадки, остатки и пр. – существенный источник кобальта. 
На плавильном заводе Садбери (Канада) схема переработки медно-никелевых концентратов включает:
- обжиг (2 печи КС)
- электроплавку огарков (1 электропечь)
- конвертирование (4 конвертера Пирса-Смита).
Степень удаления серы при обжиге – около 70%, что примерно соответствует 90% окислению содержащегося в концентрате FeS до магнетита. Температура слоя - 760°С. Концентрат загружают в обжиговые печи в виде пульпы с 74-76% твердого. В обжиговые печи подают также песок. Система улавливания отходящих газов включает циклоны, оросительный холодильник (газ охлаждается примерно до 300°С) и электрофильтр. После очистки газ поступает на сернокислотный завод.
Обожженный концентрат поступает в электропечь, далее полученный штейн конвертируют в конвертерах Пирса-Смита. Файнштейн из Канады отправляется на рафинирование в Норвегию.
Ниже приведен ориентировочный состав перерабатываемого на заводе Nikkelverk сырья в 2000-2005 гг. 
Таблица 1.1 – Сырье для Nikkelverk, % (2000-2005 гг.)

Ni
Co
Cu
Fe

Файнштейн (Канада)
54-56
1,7-2,2
17-20
2-2,5

Файнштейн (Ботсвана)
39-41
0,5-0,9
33-35
2-2,5

Клиентское сырье с высоким Fe
0-5
20-30
15-35
5-30

Клиентское сырье с низким Fe
10-20
15-30
10-20
0-5

Файнштейны представлены, в основном, хизлевудитом (Ni3S2), халькоцитом (Cu2S) и сплавом с Ni:Cu ≈ 7:3. Сырье мокрым помолом измельчается до 100% -80 меш.
В 1988 г. в схему были внесены существенные изменения, мощность по никелю была расширена с 54 тыс т/г до 85 тыс т/г. Расширение никелевых рафинировочных мощностей было связано с вводом в строй рудника Raglan.
Основные изменения в схеме просуммированы в статье 2001 года «Развитие и практика применения процесса хлорного выщелачивания Falconbridge» группы авторов с завода Nikkelverk [3].
Таблица 1.2 – Хлорное выщелачивание: типичный анализ материалов, вес % и г/л

Ni
Cu
Co
S
Fe

Файнштейн Садбери
54
18
2,2
23
2,5

Файнштейн BCL
38
36
0,9
22
2,5

Остаток хлорного выщелачивания
5
50
1,0
40
1,0

Раствор хлорного выщелачивания, г/л
220
0,5
11

7

Железный шлам -2
1,5

43

Ni электролит, г/л
60

Co электролит, г/л
0,01

50

Продукт обжига
7
68
1,4
0,4
1,0

Остаток выщелачивания Cu
42
22
7

5

Cu электролит, г/л
30
70
10

1,5

Ист: [3]
Общая схема процесса «старая» (из статьи 1986 г. [2]) и сравнительно «новая» (после модернизации 1988 г. из [3]) приведены на рис. 1.2 (а) и рис. 1.2 (б). Схемы существенно отличаются, в частности, по способу переработки остатка выщелачивания меди. 

Рисунок 1.2 (а) – «Старая» схема процесса хлорного выщелачивания Falconbridge
Ист: [2,3]

Рисунок 1.2 (б) – «Новая» схема процесса хлорного выщелачивания Falconbridge
Ист: [2,3]

Хлорное выщелачивание [3]. Измельченный файнштейн подается в 5 параллельно действующих чанов выщелачивания (при атмосферном давлении) с контролируемым окислительно-восстановительным потенциалом. Исходные растворы состоят из Ni-анолита и различных промывных вод. Газообразный хлор, поступающий из цехов электролиза никеля и кобальта, подвергается сжатию водокольцевым компрессором и затем инжектируется в чаны под импеллерами [3]. 
Проходят сильно экзотермические реакции: каждая тонна вводимого в чаны хлора способна вскипятить 1 т воды. 
2CuCl +Cl2 → 2CuCl2
Ni3S2 + 2CuCl2→ NiCl2 + 2NiS +2CuCl
NiS + 2CuCl2→ NiCl2 +2CuCl + S0
Cu2S + S0 → 2CuS
Контроль за ОВП позволяет поддерживать желаемое соотношение ионов Cu++ к Cu+ - в любой момент времени должно быть достаточное количество CuCl для того, чтобы обеспечить немедленную абсорбцию хлора с образованием промежуточного хлорида CuCl2, который выщелачивает никель. 
Кипящая пульпа при 110°С перекачивается из чанов c использованием устройства предварительного подогрева пара, где её температура повышается до ~130°С, в первый из двух автоклавов (установленных последовательно) – в нём проходят обменные реакции, выделяющие достаточно тепла для повышения температуры до 140 -145°С. Несмотря на то, что в автоклавах основные реакции проходит между раствором и невыщелоченным миллеритом (NiS) в остатке хлорного выщелачивания, какое-либо изменение ОВП и (количества) растворенной меди за пределы установленных лимитов автоматически корректируется путем введения малого количества свежего файнштейна. 
Пульпа непрерывно поступает во 2-ой автоклав и выгружается через систему охлаждения в первый из двух «цементационных» или «осадочных» чанов, установленных последовательно. 
В ряду автоклавов идет реакция:
NiS + 2CuCl → NiCl2 + Cu2S
Взаимодействие между выщелоченной пульпой и свежим файнштейном в осадочных чанах:
Ni3S2 + S0 + 2CuCl → NiCl2 + NiS + Cu2S
Ni + S0 + 2CuCl → NiCl2 + Cu2S
S0 + 2CuCl → CuCl2 + CuS
приводит к образованию ковеллина (CuS). Суммарное извлечение никеля в цепочке «выщелачивание-осаждение меди» составляет 90%. Концентрация меди снижается с 50-70 г/л в автоклавах выщелачивания до 0,5 г/л во втором осадочном чане [3] (по данным [2] - до 0,2 г/л Cu). 
Пульпа поступает на фильтрование (на фильтр-прессах), где остатки хлора промываются в три этапа и содержание хлора снижается до <0,1%, а полученный концентрированный раствор хлорида никеля после очистки отправляют на электролиз. 
Очистка раствора включает:
- осаждение железа и мышьяка хлором и NiCO3
- осаждение гипса путем охлаждения
- жидкостная экстракция кобальта с триизооктиламином (TIOA)
- осаждение свинца, марганца и других примесей хлором и NiCO3, после разбавления никелевого потока анолитом. 
Раствор выщелачивания cначала окисляют газообразным хлором и нейтрализуют карбонатом никеля с целью осаждения гидроксида железа («железный шлам»), который захоранивают в подземных пустотах. 
Отфильтрованный раствор охлаждают и повторно фильтруют с целью удаления гипса, а затем перекачивают в цех жидкостной экстракции кобальта.
В четырехстадийной системе «смеситель-осадитель» с применением 17%-ного (раствора) TIOA в ароматическом растворителе концентрация кобальта в растворе снижается с ~11 г/л до 0,1 г/л. Насыщенную органику подвергают очистке с целью удаления захваченного никелевого раствора, кобальт реэкстрагируется комбинацией воды и кобальтового анолита с получением элюата с ~90 г/л Co. Элюат очищают осаждением и ионным обменом, а затем отправляют в цех электролиза кобальта. 
Очищенный раствор (рафинат) от жидкостной экстракции кобальта с (г/л): Ni 220, Co 0,1, Pb 0,25, Mn 0,2, HCL 2 разбавляют никелевым анолитом до концентрации около 85 г/л, чтобы можно было эффективно удалить Pb и Mn в две стадии осаждением карбонатом никеля и хлором. Эти операции контролируются рядом очень чувствительных «он-лайн» анализаторов, чтобы поддерживать высокое качество катодного никеля. 
Электроосаждение никеля. Раствор после удаление Pb-Mn разбавляют до 60 г/л Ni и отправляют в цех электролиза никеля. 
Переработка медьсодержащего остатка хлорного выщелачивания. Остаток хлорного выщелачивания содержит порядка 50% Cu, 15% Ni, 2% Fe и 30% S или, другими словами, содержит, в основном, сульфид меди, а также элементарную серу и около 8% никеля от его количества в исходном файнштейне. Схема переработки медьсодержащего остатка такова [3].
Остаток хлорного выщелачивания репульпируют до ≈60% твердого и перекачивают в обжиговый цех. Остаток обжигают намертво в двух обжиговых печах с кипящим слоем; температура в слое 880°С. Ожижающий воздух обогащен кислородом до 40% О2. Образующийся SO2 проходит систему очистки с целью извлечения селена и хлоридов, а затем поступает на сернокислотный завод (по проекту Монсанто).
Более подробное описание обжига содержится в статье 1986 г. [2]. Cульфидный кек перегружают в бункер, расположенный в обжиговом цехе. Ковшовый элеватор поднимает кек на верхний этаж здания цеха, где его выгружают в репульпатор для приготовления пульпы. После прохождения шаровой мельницы с целью измельчения каких-либо кусков, образовавшихся по пути движения пульпы, пульпу просеивают в один из двух чанов с механическим перемешиванием. 
В цехе имеется две обжиговые печи КС. Каждая печь высотой 9,3 м от пода до потолка и включает слой диаметром 3,4 м и высотой 2,8 м; зону расширения, поднимающуюся на 3,6 м и соединяющуюся с надслоевой зоной диаметром 5,0 м и верхней цилиндрической секции высотой 2,3 м. Расширенный слой простирается на 1,2-1,3 м над подом, мертвая зона (dead bed) – 0,8 м. 
Поскольку требуется при обжиге максимально удалить серу и минимизировать cпособность к растворению никеля, температуру слоя поддерживают при 870-880°С. Тогда температура надслоевой зоны превышает 830°С и необходимо охлаждать отходящий газ – до t<400°C, чтобы его можно было обрабатывать в горячем электростатическом фильтре (и далее в скрубберах Вентури и ещё двух стадиях электростатического осаждения, после чего газ поступал на завод по получению SO2 (жидк.).
После обжига огарок поступает в систему выщелачивания меди (каскад чанов с механическим перемешиванием), где оксид меди выщелачивается отработанным медным электролитом (H2SO4+CuSO4), поступающим из цеха электролиза меди. Получается раствор с 95 г/л H2SO4 и 50 г/л Cu2+. Выщелачивание удаляет около 90% меди [2].
Извлечение драгоценных металлов. Остаток от выщелачивания огарка содержит 55% Ni, 18% Cu и, по существу, все драгоценные металлы (МПГ). Ранее [2] остаток фильтровали, гранулировали, сушили, а затем передавали в устройство предварительного подогрева, откуда он поступал во вращающуюся восстановительную печь – противотоком с предварительно подогретым водородом. Металлизированный (Ni, Cu) остаток загружается в цепочку хлорного выщелачивания (Рис.1.2(а)). Ниже в таблице приведены составы материалов (включая металлизированный остаток и МПГ- концентрат), аналогичные табл.1.2, но относящиеся к «старой» схеме [2]. 
Таблица 1.3 - Хлорное выщелачивание (1986 г.): типичный анализ материалов, вес% и г/л

Ni
Co
Cu
Fe
S
Pb
As
Cl
SiO2

Файнштейн, %
39
1
34
2,5
23
0,02
0,1
-
0,1

Питающий раствор, г/л
70
-
20
-
-
-
-
95

Сульф.остаток выщелачивания, %
15
0,5
50
2
30

0,2

Насыщенный раствор, г/л
230
4
0,2
6
-
0,15
0,1
270

Fe – шлам 2, %
1
-
-
39
-
-
0,5

Fe – шлам 1, %
1
-
1
33

3

Co электролит, г/л
0,01
50
-
-
-
-
-
60

Рафинат, г/л
230
-
-
-
-
0,15

250

Ni электролит, г/л
60
-
-
-
-
-
-
60

Огарок, %
18
0,6
55
2
0,5
-

Cu электролит, г/л
50
6
60
2

0,7

Металлизированный остаток, %
55
0,6
18
5
2

Первичный МПГ-концентрат, %
15
0,3
20
10
15

0,5

8

Ист: [2].
Как следует из Рис.1.2(б), теперь первая стадия обогащения остатка состоит в выщелачивании соляной кислотой при 95°С с целью растворения максимального количества оксидов металлов на фоне минимального растворения ДМ. Раствор от этой стадии, содержащий базовые металлы, поступает на первую стадию осаждения железа (Fe -1). При введении кислорода в эти осадительные чаны Cu+ и Fe+ окисляются и дают осадок гидроксида железа – без использования карбоната никеля. 
Остаток от выщелачивания соляной кислотой обогащают далее путем плавки на штейн, который выщелачивают соляной кислотой/хлором и удаляют серу с получением ДМ-концентрата, содержащего 30-40% ДМ. 

Хлорное выщелачивание на заводе Sandouville - перемены
Завод Sandouville (Франция) компании Eramet является ещё одним примером применения в промышленном масштабе хлорного выщелачивания для извлечения никеля и кобальта из файнштейна. Файнштейн с ≈70% Ni (до 2017 г.) поступал с плавильного завода компании Doniambo на Новой Каледонии. Очевидно, он практически не содержит меди – таков характер новокаледонской руды. 
Файнштейн дробят, измельчают и обжигают в печах КС. Схема в значительной степени похожа на процесс FCL. Однако, благодаря очень низкому содержанию в файнштейне меди, используется хлорное выщелачивание с FeCl3 в присутствии Cl2. Получается смесь трех хлоридов (Fe, Ni, Co), а сера остается в элементарной форме и отделяется от раствора вместе с нерастворимым остатком в перколяторе.
Отметим, что в соответствии с принятым компанией решением с 2016 г. производство файнштейна на заводе Doniambo было прекращено – теперь там выпускают только ферроникель (до 2016 г. в продукции Doniambo ≈3/4 приходилось на FeNi, ¼ - на файнштейн). 
Завод Sandouville, после исчерпания запасов новокаледонского файншейна, обеспечивается «поставками файнштейна третьей стороной», более близкой «географически», на основе заключенного Eramet долгосрочного соглашения. Этой «третьей стороной» является известная шведская компания Boliden AB, начавшая поставки файнштейна с плавильного завода Харьявалта (Финляндия) на Sandouville со II п/г 2017 г. На полной мощности на заводе Sandouville будут перерабатывать порядка 25 тыс т/г файнштейна. 
Однако не все было так просто. Почти год заняло внесение изменений в технологическую схему Sandouville: завод был исходно спроектирован под переработку Ni/Co файнштейна из Новокаледонской руды, переработка другого по составу «европейского» файнштейна, полученного от плавки сульфидной медно-никелевой руды, потребовала дополнительных исследований. В соответствии с новой схемой «финский файнштейн» (как его называет Eramet) с ≈50% Ni, 20% S, 15%Fe и 15% Cu (плюс МПГ) будет перерабатываться на Sandouville с получением, как и раньше, никеля высокой чистоты и соли никеля (очевидно, по-прежнему, хлорида), а также медного «концентрата», содержащего Au, Pd, Pt. Медный промпродукт подлежит отправке назад в Финляндию на мощности Boliden. 

Vale (Inco)

Vale выводит медь «за скобки» на канадских предприятиях
Напоминаем, что бразильская компания Vale в 2006 г. поглотила канадскую компанию Inco вместе со всеми никелевыми активами. 
В Канаде Inco вела добычу маломедистой сульфидной Cu/Ni руды в провинции Манитоба и переработку концентратов на плавильно-рафинировочном комплексе Томпсон (электроплавка обожженного концентрата, конвертирование - конвертеры Пирса-Смита и электрорафинирование); добычу сульфидной Cu/Ni руды на многочисленных рудниках в провинции Онтарио и переработку коллективных концентратов на комплексе Copper Cliff (плавка концентратов ВП по способу Inco, конвертирование - конвертеры Пирса-Смита, карбонилирование файнштейна), а, начиная с 2005 г., добычу/обогащение сульфидной руды на руднике Voisey’s Bay в провинции Ньюфаундленд и Лабрадор (новый гидрометаллургический завод был введен в 2014 г.) .
Руды и, соответственно, концентраты сильно отличаются по соотношению Cu:Ni. Так, концентраты с рудников Манитобы содержат примерно 12-14% Ni и 0,2-0,3% Cu; концентраты О/Ф Clarabelle в Садбери, где расположен завод Copper Cliff, – 10% Ni и 12% Cu.
До ввода в строй нового гидрометаллургического завода на руднике в Voisey’s Bay получали 3 типа концентратов:
- медные (~30%Cu, 0,5%Ni) - на продажу;
- богатый Ni-концентрат с низким содержанием меди (~24%Ni, 0,5%Cu) для переработки вместе с низкомедистыми концентратами Манитобы на плавильном заводе Thompson (электроплавка). 
- концентрата «среднего» качества с 14-16%Ni и 4-6%Cu для переработки на комплексе Copper Cliff. 
В конце 2017 г. поставки концентратов с Voisey’s Bay на Copper Cliff и Thompson прекращены, надобность в получении богатого никелевого концентрата с низким содержанием меди отпадает и будут получать один никелевый концентрат, как это и задумывала Inco: ≈ 20% Ni, 2,0% Cu, 1,0% Co (+ Fe, S). Рудный медный концентрат, как и ранее, поступает на продажу.
В связи с вводом в строй нового завода и новыми Федеральными стандартами Канады по выбросам SO2 (и твердых частиц никеля) судьба плавильно-рафинировочных комплексов сложилась по-разному. 
В конце 2010 г. было принято решение о закрытии завода Томпсон по следующим причинам: 
- запасов руды в Манитобе недостаточно для эксплуатации плавильно-рафинировочного комплекса на полной мощности. До 45% выпускаемого на заводе Томпсон никеля приходилось на стороннее сырье, преимущественно – концентраты с рудника Voisey’s Bay, но этот источник «иссяк» после ввода в строй нового завода Long Harbour; 
- на комплексе Томпсон потребуется сократить выбросы в атмосферу примерно на 88%, что, по заявлению Vale, «практически невозможно» и потребовало бы неприемлемо больших капиталовложений. 
Комплекс был закрыт летом 2018 г. Добыча/обогащение руды в Манитобе продолжается, концентраты (заметим, мало медистые) идут на комплекс Copper Cliff и/или Long Harbour и на продажу. 
Комплекс Copper Cliff становится, по сути, никелевым (а не медно-никелевым) предприятием. На О/Ф Clarabelle ещё в 2006 г. была организована цепочка выделения меди в самостоятельный медный концентрат товарного качества с ~33%Cu, 0,4% Ni. Таким образом, на плавку поступает меньше меди в сырье, а О/Ф может принимать на переработку руды с более высоким отношением Cu:Ni, не нарушая процесс дальнейшей переработки. Это было вызвано необходимостью дополнительно перерабатывать на комплексе никелевых концентратов с рудника Voisey’s Bay - надо было «высвободить» мощности. 
В 2013 г. Vale объявила о планах перевода Copper Cliff на одну печь ВП (взамен двух) в рамках глобального проекта Clean AER по сокращению выбросов SO2 в атмосферу. В связи с запланированным переходом на плавку в одной печи ВП надо было «высвободить» ещё больше мощностей для никеля – опять за счет меди. 
Как известно, файнштейн (который теперь будет содержать значительно меньше меди) на комплексе Copper Cliff медленно охлаждают, получается крупно кристаллическая структура. Его дробят, измельчают и подвергают магнитной сепарации. Сульфид меди от разделения файнштейна перерабатывают с получением черновой меди (и остатка NiO), а черновую медь, до недавнего времени, подавали в анодные печи и отливали аноды. Аноды и основная часть рудных медных концентратов О/Ф Clarabelle поставлялись по среднесрочным контрактам компании Glencore Canada – на завод Horne (провинция Квебек).
После перехода на плавку в одной печи ВП (март 2017 г.) производство анодов также прекращено. 
На О/Ф «вывод» меди на «ранней стадии», составлявший 45%, увеличивается до 75-80%. Кроме того, планируется вести селективную добычу руды. 
В результате дополнительных мер (увеличение мощности единственной остающейся печи ВП на 25%, сокращение объемов переработки покупного сырья) сокращение выпуска никеля на Copper Cliff после перехода на одну печь ВП составит, по оценкам компании, 25-30%, а не 50%. 

Обжиг никелевых концентратов на заводе Томпсон.
Сульфидный никелевый концентрат, поступающий на электроплавку в виде пульпы, предварительно сгущают и фильтруют с получением кека, содержащего 11-15% влаги, 36-40% Fe и 28-30%S. Затем кек обжигают в печах КС.
Обжиговые печи перерабатывают ≈50 т (сух.)/час концентрата и ≈12 т(сух)/час кремнеземного флюса. Основные параметры:
Температура слоя, °С
590-675

Ожижающий воздух, т/час
41,7

Объемная скорость, м/сек
1,2

Установившаяся высота слоя, см 
200-220

Удаление серы, % от количества на входе 
40-50

% S в огарке
15-18

Эффективность О2, %
95

Состав отходящих газов, об.% (в пересчете на сух.):

SO2
10-12

O2
~1

Исследования по ОВЭ в медно-никелевой отрасли
Inco
В свое время Inco довольно активно занималась исследованиями направления «обжиг медьсодержащего материала – выщелачивание», о чем свидетельствует ряд патентов конца 1970-х годов. Однако ни один из этих способов не был внедрен в производство, насколько нам известно. 
Основное содержание трех основных (с нашей точки зрения) патентов на эту тему Inco с примерами приведено в Приложении 1, здесь лишь кратко перечислим технические решения.
В 1979 г. компанией INCO был запатентован процесс «Обжига-восстановительного выщелачивания для извлечения меди» из медьсодержащих материалов [5]. 
Суть в том, что материал, содержащий медь и один или несколько других металлов (из группы: Fe, Ni, Co) обжигают намертво при температуре 750°С или выше, а затем подвергают выщелачиванию под давлением в восстановительных условиях и получают медь и водный раствор «других» металлов. 
Авторы [5] отмечают, что существующие (на момент издания данного патента – конец 1970-х годов) способы гидрометаллургической переработки медьсодержащих материалов имеют определенные недостатки. Так, например, сульфидные концентраты, содержащие Cu, Fe, Ni и, возможно, Co и драгоценные металлы, предлагается выщелачивать под давлением в аммиачном или кислом растворе, но такое выщелачивание недостаточно селективно. Предлагалось обжигать сульфидные материалы так, чтобы сульфид меди и другие сульфиды окислялись до соответствующих сульфатов и оксидов, а затем продукт обжига выщелачивать. Этот способ также имеет низкую селективность по меди. Более того, при выщелачивании обожженных сульфидных концентратов есть ещё одна проблема – низкое извлечение, что объясняется тенденцией к образованию ферритов во время обжига. Медь, входящую в состав ферритов, как оказалось, особенно трудно перевести в раствор по ходу выщелачивания. 
Inco предложила:
- вести обжиг при 750-800°С в течение 3-6 часов (в зависимости от исходного содержания серы) с получением практически бессернистого огарка. Обжиг проводится в печи КС, получаются крепкие отходящие газы;
- продукт обжига в виде пульпы с 40% твердого в водном растворе серной кислоты поступает в автоклав. Выщелачивание ведут в присутствии восстанавливающего газа (H2 или SO2). Продолжительность выщелачивания порядка ½ - 2 час. при температуре минимум 110°С, наиболее желательно – при 150-160°С; при суммарном давлении в автоклаве порядка 0,75-3 МПа.
В результате, идет процесс сульфатирования «других» металлов и восстановления меди до элементарной формы: другие металлы - в щелоке, медь – в твердом остатке. Драгоценные металлы (если они есть) вместе с медью переходят в твердый остаток выщелачивания. 
Железо и никель из щелока можно извлекать обычными методами, а медь и драгоценные металлы удобно разделять друг от друга пирометаллургическим способом или выщелачиванием/электролизом.
В качестве примеров использовались разные медьсодержащие материалы: штейн ВП, медный концентрат, остаток карбонилирования никеля (см. Приложение 1). Во всех случаях медь распределялась следующим образом: 94-97% Cu – в остатке выщелачивания, в конечном щелоке – 97-99% Ni, 97-98% Fe, 80-99% Co. 
В частности, по этому способу обрабатывали остаток карбонилирования состава, %: Cu 55,1; Ni 7,4; Fe 8,0; Co 3,7; S 17,4. Был получен огарок, %: Cu 57,3; Ni 7,61; Fe 8,33; Co 3,75, после выщелачивания которого получился остаток, %: Cu 90,9; Ni 0,03; Fe 0,25; Co 0,04, содержащий также основную массу селена и драгоценных металлов. 
Другой патент Inco «Извлечение меди обжигом – выщелачиванием» [6] также предусматривает обжиг намертво медьсодержащего сульфидного материала, но при выщелачивании раствором серной кислоты бόльшая часть меди растворяется в отличие от Fe, Ni и Co, оставшихся в остатке.
Этот способ особенно полезен, как считают авторы, для обработки медьсодержащих (файн)штейнов или их фракций. Авторы отмечают, что если проблему выбросов SO2 при плавке медных концентратов можно как-то решить за счет перехода, например, на взвешенную плавку с кислородным дутьем (получаются меньшие объемы высоко концентрированных отходящих газов), то при конвертировании выбросы SO2 – более сложная проблема, т.к. получаются слабо концентрированные потоки. Эту проблему пытаются решить путем совершенствования конструкции конвертеров, переходом на режим непрерывного конвертирования и т.д. 
Имеется ещё проблема оборотов – шлаков, заворачиваемых обратно на плавку. Эта проблема обостряется именно в случае непрерывного конвертирования, где получаются более богатые по меди шлаки, чем при конвертировании в периодическом режиме. 
Кроме того, никель в медном концентрате дополнительно осложняет плавку, т.к. отношение Cu:Ni в черновой меди обычно должно быть равным 100 или более. Чтобы этого достичь, никель удаляют в цикле конвертирования, при этом значительные количества меди выводятся вместе с ошлакованным никелем, который обычно загружают в цепочку извлечения никеля. Например, если в концентрате Cu:Ni ≈20, то примерно ¼ всей меди попадает в никелевую цепочку с конвертерными шлаками. Потери со шлаками приводят и к низкому извлечению кобальта. 
Предлагались разные решения, как отмечают авторы.
Например, обжиг концентрата и его выщелачивание водой и/или серной кислотой. В патенте US Patent 2783141 (1953 г.) предлагается вести обжиг в аппарате кипящего слоя. Вариации этого подхода включают проведение обжига более чем в одну стадию при повышении температуры (US Patent 3751240) или при понижении температур (US Patent 3883344). Предлагается также вести часть обжига в условиях контроля за SO2 в атмосфере (US Patent 2817583) или в течение всего обжига (US Patent 3839013). Характерной чертой всех этих процессов является то, что обжиг должен гарантировать сульфатирование меди – вот почему речь идет о частичном обжиге, а не об обжиге намертво, где медь, скорее всего, присутствует в виде оксида, а не сульфата. Такой обжиг выполняется при температуре ниже 750°С – обычно при 675°С, 550°С и даже ещё ниже. Считается, что при таком обжиге максимизируется количество меди, растворимой в кислоте. 
Главным недостатком перечисленных процессов обжига-выщелачивания является то, что трудно достичь желаемой степени селективности меди от других металлов (Fe, Ni, Co). Кроме того, для промпродуктов плавки и растворимость самой меди неприемлемо низкая – ведь авторы изобретений уделяли внимание только рудам и концентратам. 
Inco обнаружила, что при обжиге медьсодержащего сульфидного материала, фактически свободного от кремнистой (кремнеземистой) пустой породы, при температурах, достаточных для обжига намертво, образовавшийся огарок может быть выщелочен серной кислотой с переводом в раствор очень большой части меди без растворения в заметных количествах Ni, Co или Fe, присутствующих в исходном материале. 
Таким образом, можно обжигать намертво медьсодержащий (файн)штейн или его часть при температуре минимум в 750°С и получать огарок, фактически свободный от серы, который затем выщелачивать водным раствором серной кислоты при температуре минимум 50°С и отделить щелок, в котором растворена бόльшая часть меди, присутствовавшей в исходном материале, от остатка выщелачивания, содержащего бόльшую часть Fe, Ni, Co, присутствовавших в исходном материале.
Температура обжига – критический фактор для достижения впоследствии желаемых показателей выщелачивания огарка. Минимальная температура – 750°С; в случае файнштейнов понижение температуры обжига с 750°С всего лишь до 700°С ведет к снижению извлечения меди в щелок до ≈55%. С другой стороны, слишком высокая температура обжига ведет к снижению извлечения меди или к существенному росту извлечения никеля, т.е. к снижению селективности при выщелачивании – температура не должна превышать ≈950°С. Оптимальные результаты получены при температуре обжига ≈800°С. 
Состав (файн)штейна или его части также влияет на извлечение меди и селективность. Для того, чтобы достичь высокого извлечения меди, предпочтительно такое содержание Cu, Ni, Fe, Co в сырье, чтобы после обжига намертво в огарке содержалось бы минимум 40% оксида меди, т.е. весовое соотношение Cu/(Fe+Ni+Co) превышает 0,75. Более того, чтобы минимизировать экстракцию других металлов, предпочтительно, хотя и ни в коем случае не обязательно, чтобы весовое соотношение Fe/(Ni+Co) равнялось 2 – это благоприятствует образованию нерастворимых ферритов по ходу обжига, связывающих Fe, Ni, Co. 
Выщелачивающим агентом является отработанный электролит из цеха электролиза меди. После отделения жидкости от твердого, щелок можно перерабатывать электроэкстракцией с получением меди высокой чистоты, а из остатка извлекать Ni, Co и драгоценные металлы. 
Прошло 25 лет и вот новый патент INCO. В заявке на патент INCO от 2005 года «Селективное восстановление медьсодержащего огарка» предлагается процесс обработки огарка от обжига медно-никелевого сульфидного материала в мягких восстановительных условиях при сравнительно высоких температурах с целью селективного превращения CuO в Cu2O, который может быть легко отделен выщелачиванием от других металлов [7]. 
Это работа является логическим развитием ранее опубликованных на эту тему патентов INCO 1979 г. и, собственно говоря, их авторы рассматривают как предисторию, представленную ниже.
В патенте «217» предложен процесс для переработки медьсодержащего штейна или файнштейна обжигом намертво при температуре минимум 750°С c последующим выщелачиванием охлажденного огарка водным раствором серной кислоты при температуре 50°С. Основная часть меди переходит в раствор, а остаток выщелачивания содержит основную часть железа, никеля и кобальта. В процессе, описанном в «217» патенте, конечный огарок содержит значительное количество CuO в твердом растворе с NiO, который не так-то просто выщелочить. 
В патенте «918» предложен процесс, где медь извлекается из сульфидного материала, содержащего помимо меди один или несколько других металлов из группы Fe, Ni, Co, путем обжига при температуре как минимум 750°С в течение времени, достаточного для получения практически свободного от серы огарка, суспендирования огарка в воде или в водном растворе серной кислоты (достаточном для образования сульфатов других металлов по стехиометрии), выдержке пульпы при 110°С под давлением и в присутствии восстанавливающего газа (например, SO2). Получается элементарная медь (осадок) и раствор выщелачивания, содержащий «другие» металлы. Как в предыдущем случае, огарок содержит значительное количество CuO в твердом растворе с NiO или с ферритами, которые не просто выщелочить
В патенте US 4120697 предложен такой путь: обжиг сульфидного материала, смешивание огарка с порошкообразным углеродсодержащим восстановителем и как минимум с одной галогенидной солью, (которая превращается в газообразный галоген или галогенид водорода при температуре сегрегационного обжига), в малых количествах для галогенирования меди из огарка, нагрев смеси до температуры сегрегационного обжига ≈650-700°С. Содержащаяся в огарке медь образует при этом галогенид меди, который транспортируется к частицам углеродистого восстановителя, и на которых осаждается восстановленная металлическая медь, которую затем надо как-то отделять – флотацией или какими-то физическими методами. 
Вывод авторов заявки «863»: сохраняется потребность в более эффективных методах отделения меди от «других» металлов. В настоящей заявке «863» предложен такой способ. Он включает селективное восстановление огарка до выщелачивания, сопровождающееся восстановлением CuO (тенорит) до Cu2O (куприт) в подходящей восстановительной атмосфере и достаточно высокой температуре, что обеспечивает, как пишут авторы, «удивительно эффективное выделение меди из смеси с Ni, Fe, Co и/или другими какими-то металлами». На стадии восстановления не только оксид меди становится «доступным» для выщелачивания, но и NiO становится упорным. 
Например, в одном из опытов, где коллективный обожженный файнштейн c отношением Cu/Ni 1,0 был подвергнут данной процедуре, извлечение меди составило 97,8%, а никеля – всего около 0,3%. 
Подчеркивается, что процесс применим к широкому кругу медьсодержащих материалов, но вряд ли к рудам и концентратам, а, скорее, к (файн)штейнам и прочим «остаткам», полученным, например, от кислотного выщелачивания или от процесса карбонилирования никеля. Состав этих материалов имеет меньшее значение с точки зрения извлечения меди и селективности. Более того, относительное содержание каждого компонента не критично, т.к. данный процесс эффективен практически для любого диапазона отношений Cu, Fe, Ni.
Обжиг можно вести при более высоких температурах – до ≈1050°С, чем было рекомендовано ранее в «217». Обжиг сульфидного материала должен гарантировать гарантировать практически 100% удаления серы. Огарок от обжига намертво может содержать значительные количества CuO в твердом растворе с никелем. Огарок подвергают селективному восстановлению при сравнительно высоких температурах и «мягкой» восстановительной атмосфере. 
Восстановленный огарок после охлаждения и, если необходимо, измельчения может быть подвергнут окислительному выщелачиванию: его суспендируют водным раствором серной кислоты (удобно взять отработанный электролит от электролиза меди) и селективно растворяют Cu2O. Температура выщелачивания – минимум ≈50°С (но не выше ≈80°С) для достижения целесообразной скорости выщелачивания. После отделения твердого от жидкого раствор выщелачивания может быть отправлен на электролиз, а остаток – обработан с целью извлечения Ni, Co и драгоценных металлов.
