Repository: arqoofficial/metalcrow-nn

# Construction tooling (rebuild the term dictionary)

Heavy-dependency pipeline that *produces* `../data/`. Not needed to **consume**
the deliverable (use `../ontology_loader.py`, pure stdlib). Kept here for
reproducibility.

# 1. Refresh the free interwiki glossaries (cached under data/wikidata_cache/)
uv run python cli.py harvest

# 2. (Re)derive the contract seed + registry snapshot from the vendored contract
uv run python scripts/build_contract_seed.py --contracts data/reference/contracts_onthology.py

# 5. Copy out_corpus/* into ../data/ to update the deliverable
uv run pytest        # 56 tests, offline (stub encoder; no LaBSE download)
```

File: term_dictionary/construction/data/corpus_sample/rev07.md (part 1 of 3)
# ОИП-01-2022 Обзор существующих технологий получения сульфатов никеля и кобальта.docx

-813436-396240006158230-39623900-818424-398145004891858-28076100

УТВЕРЖДАЮ
Директор Департамента по исследованиям и разработкам
___________ Л.Б. Цымбулов
« __ » ___________ 2022

ОБЗОР

Обзор существующих технологий получения сульфатов никеля и кобальта

ОИП – 01 – 2022

Руководитель работ

Начальник ОИП
Р.А. Кузнецов

2628906197600
Список исполнителей

Главный специалистЕвграфова А.К.

Оглавление
 1 Сульфат никеля 4
1.1 Производство сульфата никеля из разных видов сырья 4
1.2 Спецификация сульфата никеля 8
1.3 Смешанные Ni-Co сульфиды 10
1.3.1 Рафинирование смешанных сульфидов с получением сульфатов Ni и Co компанией Terrafame 10
1.4 Cульфат никеля Sumitomo 17
1.4.1 Сырье. Объемы производства 17
1.4.2 Схема получения сульфата никеля 21
1.4.3 Окислительное автоклавное выщелачивание 22
1.4.4 Получение сульфата никеля высокой чистоты 34
1.4.4.1 Сульфуризация 35
1.4.4.2 Карбонизация 38
2 Сульфат кобальта 42
2.1 Химикаты кобальта. Сырье 42
2.2 Спецификации 45
2.3 Проект переработки гидроксида First Cobalt (Electra) 46
2.4 Проект Broken Hill 53
2.5 Сульфат кобальта высокой чистоты (Sumitomo) 54
Источники 57

Сульфат никеля
Производство сульфата никеля из разных видов сырья
Для батарей требуется сульфат никеля высокой чистоты, который может быть получен только из подходящего сырья. Следует подчеркнуть, что конечные продукты Класса Ι – не единственная форма никеля, пригодная для производства сульфата никеля батарейного сорта. Обычная практика для изготовителей сульфата – использование ряда других вариантов в соответствии с их технологической схемой. Так, по данным аналитиков Roskill, в 2019 г на никель Класса Ι (включая порошки, пеллеты (дробь) и брикеты) пришлось только ~20% мирового выпуска сульфата. На альтернативные виды сырья (промпродукты, такие как: смешанные гидроксиды, смешанные сульфиды, файнштейн) пришлось 50% выпуска сульфата никеля.
В базе данных Roskill по сульфату никеля 80+ действующих предприятий и порядка 50+ проектов. Производство сульфата распределено на 3 основных типа:
- тип 1: первичное производство
- тип 2: переработка продуктов рафинированного никеля (по большей части никеля Класса Ι)
- тип 3: вторичное производство (переработка батарей и прочего скрапа).
По прогнозу Roskill доля сульфата никеля, произведенного из смешанных гидроксидов (MHP) в перспективе существенно возрастет: с 24% в 2020 г до 42+% в 2030 г в результате ввода в строй новых интегрированных проектов, а также расширения мощностей неинтегрированных предприятий.

Рисунок 1.1 – Прогноз изменения долей различных типов сырья, используемого в производстве сульфата никеля в 2020-2040 гг, %
Ист.: Roskill
Издержки производства никеля сильно зависят от типа используемого сырья. Металлический никель Класса Ι – это существенно более дорогое сырье, чем промпродукты. Никель Класса Ι используют преимущественно «неинтегрированные» производители сульфата. Наличие полной (интегрированной) цепочки – от «горы» до рафинирования, конечно, может существенно снизить затраты на сырье.
Другие факторы, определяющие стоимость, такие как: энерго- и водоснабжение, реагенты, трудозатраты – зависят от региона, но в типичном случае составляют <20% суммарных производственных затрат.
Кривая затрат для производителей сульфата никеля приведена на рис. 1.2 наряду со средней ценой сульфата 15521 USD/т Ni в 2019 г. Очевиден маргинальный характер верхней квартили кривой затрат в 2020 г – в этой области доминируют предприятия, перерабатывающие в сульфат продукты на основе рафинированного никеля.

Рисунок 1.2 – Кривая затрат производителей сульфата никеля 2020 г, USD/т Ni
Ист.: Roskill
Примечание к рис. 1.2: кривая затрат 2020 года базируется на затратах на производство в долларах США 2019 г и средних ценах на металлы в 2019 г, USD/т: Ni - 13932; Co – 32278; Cu – 5999.
Кривая затрат высвечивает большой разброс производственных затрат. В целом, нижние квартили кривой – это область доминирования интегрированными производителями, обладающими внутренними источниками сырья. Так, Норникель выигрывает от поставок сырья из России, а Sumitomo – от поставок смешанных сульфидов из Филиппин. 

Рисунок 1.3 – Кривая затрат производства сульфата никеля из разных видов сырья 2020 г, USD/т Ni
Ист.: Roskill
Примечание к рис. 1.3 – см. рис. 1.2
Одним из ключевых драйверов производственных издержек является тип используемого сырья, а также месторасположение и масштаб завода. Как показано на рис. 1.3, производители, перерабатывающие смешанные гидроксиды, доминируют во второй квартили кривой, а те, кто производит сульфат никеля из уже рафинированного никеля (металла Класса Ι – например, порошка или карбонильного никеля) склонны занимать верхнюю квартиль. При этом имеется некий «компромисс»: предприятие, перерабатывающее рафинированный никель (например, порошки) в сульфат, обычно имеет значительно более низкие капитальные затраты на строительство, благодаря более простой технологической схеме производства.

Рисунок 1.4 – Кривая затрат производства сульфата никеля по регионам мира 2020 г, USD/т Ni
Ист.: Roskill
Главным компонентом в структуре затрат является стоимость сырья. Как видно из рис. 1.5, в 2019 г на сырье пришлось ~85% затрат.

Рисунок 1.5 – Расклад производственных издержек сульфата никеля в 2019 г, %
Ист: Roskill
Примечания к рис. 1.5:
- издержки – это средние значения из Roskill Nickel Sulphate Cost Model Service и некоторая разница в издержках переработки (конверсионные затраты) связаны с региональными вариациями затрат на производство в противоположность вариациям в технологических схемах - затраты на сырье базируются на приобретении промпродуктов по рыночным ценам в противоположность интегрированным источникам.
BPC – стоимость побочной продукции
В затратах на переработку значительный вклад вносит стоимость энергоресурсов, трудозатраты (25-30% в 2019 г), стоимость реагентов (в среднем 30%) и валютный курс.
Спецификация сульфата никеля
Сульфат никеля обычно поставляется в виде гексагидрата NiSO4·6H2O. 
Допустимый уровень примесей в сульфате никеля батарейного сорта существенно ниже, чем в типичных коммерческих продуктах. Так, по данным American Chemical Society сульфат «для аналитических целей» должен содержать >98% основого вещества и <500 мг/кг Na, сульфат батарейного сорта >99,95% основного вещества и <5 мг/кг Na.
Каждый изготовитель батарей уникален в отношении примесей, которые являются для него допустимыми. Однако все спецификации на порядок строже, чем предшествующие спецификации на коммерческие («не батарейные») продукты. Обычной практикой для производителей сульфата является отправка продукта, наработанного на стадии пилотных/демонстрационных испытаний, на опробование потенциальным потребителям. Если продукт высокой чистоты, то дополнительной очистки сульфата (например, перекристаллизацией) при изготовлении батарей не требуется и, следовательно, затраты у изготовителя снижаются. 

Таблица 1.1 - Примеры состава сульфата никеля батарейного сорта
%, ppm
Тайвань
Sumit.
специфик.
Sumit
типич
BHP* 2017г
IGO*
Европ.1
Европ.2
Китай.1
Китай.2
Китай.3
Зап. Австрал
прочие

Ист:
1
2
2
3
4

Ni
>22,3
≥ 22,0
22,3
≥ 22,3
22,1-22,3
22,3
22,3
22,2
22
22,2
22,3
22,2

Co
≤100
≤10
<10
≤10
40-140
2
10
30
10
30
80-120
100-250

Cu
≤1
≤1
<1
≤1
1-9
1
2
1
10
1
1
5

Al
≤10

≤1
1
1
-
10
0
10
1
-

As

1-2
1
-
-
2
-
-
-

Ca
≤10
≤5
3
≤5
1
1
-
7
5
7
2
5-10

Cd
≤1

≤1
1
1
2
2
10
1
1
-

Cr
≤5

≤1
1
1
-
3
-
3
1
5-10

Fe
≤3
≤1
<1
≤1
1-6
1
2
4
10
3
1
5

K
≤10
≤3
<1

1
1
-
-
-
-
1
5

Mg
≤10
≤10

≤1
1-4
1
-
20
-
20
1
5-10

Mn
≤2
≤1
<1
≤1
1
1
-
-
-
-
1
5-10

Na
≤20
≤20
5
≤5
1
5
-
30
-
30
5
-

P

1
2
-
-
-
-
-
-

Pb
≤5
≤1
<1
≤1
1
1
2
6
10
5
1
5-10

Si
≤10

≤5
1
5
-
10
-
10
2
-

Zn
≤3
≤1
<1
≤1
1-5
1
2
2
10
1
1
5

Cl
≤10

10

нераств
≤50

Примечание к таблице 1.1: 
«-» означает «0» или отсутствие данных; 
* прогнозные составы;
1 – «Тайвань» - по данным производителя-компании Coremax Corporation;
2 – по данным производителя марки Fine Emerald компании Sumitomo;
3 – ожидаемый состав сульфата компании ВНР;
4 – из обзора: Queensland University of Technology. Li-ion battery cathode manufacture in Australia, 2019, 144 pp;
IGO – Австралийская компания, разработавшая собственный процесс получения сульфата.
Смешанные Ni-Co сульфиды
Как отмечают авторы [2], при гидрометаллургической переработке никелевой руды имеется три практически применяемых метода обработки Ni-Co насыщенного кислого раствора выщелачивания: осаждение смешанных Ni-Co сульфидов (MSP или «СС»), «прямая» жидкостная экстракция (DSX) и осаждение смешанных гидроксидов (MHP или «СГ»).
Получение смешанного Ni-Co сульфида, известное уже более 55 лет, практикуется, например, на предприятиях, перерабатывающих латеритовую руду Coral Bay и Taganito (Филиппины), являющегося сырьем для производства никеля и сульфата никеля компанией Sumitomo, или, например, СП Moa Bay (Куба) с канадской компанией Sherritt International. Жидкостная экстракция применяется на заводе Goro (Новая Каледония) по переработке окисленной руды и Long Harbour (Канада), перерабатывающем сульфидную руду месторождения Voisey's Bay. Смешанные гидроксиды при переработке латеритовой руды получают на заводе Ramu (Папуа-Новая Гвиния) и Ravensthorpe (Австралия).
Рафинирование смешанных сульфидов с получением сульфатов Ni и Co компанией Terrafame
Финская компания Terrafame осуществляет переработку полиметаллической руды (Ni, Zn, Co, Cu) по технологии кучного биовыщелачивания с получением Ni-Co CC, являвшихся ранее конечной продукцией. Проектный объем производства составлял 35 тыс т/г никеля и 670 т/г кобальта в промпродукте. В 2019-2021 гг компания реализовала проект строительства рафинировочного завода по переработке СС проектной мощностью 170 тыс т/г сульфата никеля и 7400 т/г сульфата кобальта батарейного сорта плюс 115 тыс т/г сульфата аммония в качестве побочной продукции. 
Гидрометаллургическое рафинирование СС осуществляется с применением запатентованного оборудования Outotec и процесса POX (автоклавное окислительное выщелачивание). [3] 
На новом рафинировочном заводе процесс начинается с создания пульпы СС с плотностью твердой фазы ~200 г/л. Пульпу далее разбавляют с добавлением циркулирующего сырья с фильтра удаления железа и с восполнением количества воды для достижения концентрации твердого 135 г/л.

Рисунок 1.6 – Схема завода Terrafame
Ист: Terrafame [4]
СС подвергают окислительному выщелачиванию в непрерывно работающем автоклаве с пятью отделениями. Продолжительность выщелачивания ~2,5 часа, температура ~180°С, избыточное давление кислорода 5-6 бар, общее давление в автоклаве ~15 бар. Кислород вдувается в каждую секцию автоклава с индивидуальным перемешиванием. По ходу выщелачивания окисляются сульфидная сера и Fe2+ до Fe3+. Обычно рН процесса <1. 
За POX следует одностадийное испарение раствора (?flashing мгновенное парообразование) и очистка отходящего газа в скруббере. 
После выщелачивания остаточное железо осаждают в реакторах при атмосферном давлении с аммиачной водой в качестве нейтрализующего агента. После осаждения железа твердое отделяют сгущением и фильтрацией. Отфильтрованный и промытый нижний продукт (слив) сгустителя поступает в границу проектирования Outotec. 
Верхний слив – Ni и Co содержащий насыщенный раствор выщелачивания перекачивается из сгустителя на этап жидкостной экстракции примесей, затем в цепочку жидкостной экстракции кобальта Co SX, где кобальт извлекается из никелевого раствора. Очищенный и концентрированный раствор кобальта поступает в кристаллизатор и получается гептагидрат сульфата кобальта. 
Кобальтовый рафинат (богатый по никелю раствор) поступает в цепочку жидкостой экстракции никеля Ni SX, где он очищается до поступления в кристаллизатор. Рафинат от Ni SX загружается на стадию кристаллизации сульфата аммония. 

Рисунок 1.7 – Граница проектирования Outotec этапов POX и SX рафинировочного завода
Ист.: [3]
Рассмотрим теперь подробнее отдельные операции.
При окислительном автоклавном выщелачивании (POX) идут реакции:
MeSтв + 2O2г → Me2+aq + SO42-aq(1)
Me = Ni, Co, Zn, Cu, Mn
2FeSтв + 4,5O2 г + 2H+aq → 2Fe3+aq +2SO42-aq + H2Oж(2)
CaSO4·2H2O ↔ Ca2+aq + SO42-aq + 2H2Oж(3)
Mg(OH)2тв + 2H+aq → Mg2+aq + 2H2Oж(4)
Sтв + 1,5O2 г + H2Oж → SO42-aq + 2H+aq(5)
2Fe3+aq + 3H2Oж → Fe2O3 тв + 2H+aq(6)
Гипс выщелачивается (3) и повторно осаждается до тех пор, пока концентрация кальция не достигает точки насыщения. Выщелачивание FeS поглощает кислоту (2). Выщелоченное железо частично осаждается в виде гематита с образованием кислоты (6). Кислота также получается при выщелачивании элементарной серы (5). Конечная концентрация свободной кислоты в автоклаве ~15 г/л; содержание никеля в насыщенном растворе выщелачивания (PLS) ~65 г/л, концентрация железа ~0,45 г/л и сульфата ~130 г/л. 
Реакции выщелачивания экзотермичны и, следовательно, требуется внешнее охлаждение для регулирования/поддержания рабочей температуры в автоклаве. Для этого используют 1-4 охлаждающих элементов в каждой секции, обеспечивающих непрерывную циркуляцию охлаждающей воды. Каждый элемент может быть отключен и изолирован при необходимости. В первых двух секциях походит основная часть реакций и требуется усиленное охлаждение. Частично охлаждение идет за счет загрузки в первое отделение автоклава холодной пульпы, но все равно требуется дополнительное охлаждение всего автоклава в 10 МВт.
Давление в автоклаве контролируется путем отвода газов (непрореагировавшего кислорода, азота и пара) из автоклава, при этом до выпуска в атмосферу они попадают в эжекторный скруббер Вентури. 
Все вспомогательные системы автоклава (кислород, охлаждающая вода, герметизирующая вода, промывочная вода (?flashing water, flash -смыв) и пар для запуска) работают при более высоком давлении, чем рабочее давление в автоклаве с целью предотвращения обратного «выброса» пульпы из автоклава через линии питания кислородом и паром. 
Пульпа из автоклава выгружается за счет разницы в давлении и поступает на стадию испарения (?flashing), где проходит контролируемое и безопасное понижение давления и температуры от рабочей температуры и давления до атмосферного давления и температуры. Образующиеся пары поступают в скруббер Вентури на участке очистки газов, а пульпа из расширительного бака самотеком движется в бак выщелачивания пульпы, являющийся буферной емкостью перед поступлением в цепочку удаления железа при атмосферном давлении. Концентрация серной кислоты после испарения (?flashing) ~30 г/л, никеля ~80 г/л, железа ~0,5 г/л, сульфат-иона ~170 г/л. 
Осаждение железа проходит при атмосферных условиях. Остающееся в растворе железо осаждают в виде гидроксида Fe3+ с использованием аммиачной воды в качестве нейтрализующего реагента до достижения рН 3,5-4. Проектный уровень содержания железа в насыщенном растворе выщелачивания <60 ppm после двухчасового времени удержания. 
В реакторы можно подавать О2 при низком давлении, чтобы окислить Fe2+ до Fe3+, если это необходимо. 
Нейтрализация кислоты:
H+aq + OH-aq → H2Oж(7)
Осаждение гипса – по (3), окисление железа:
Fe3+aq + 3H2Oж → Fe(OH)3тв + 3H+aq (8)
Пульпу сгущают с добавками флокулянта, чтобы ускорить отстаивание твердого до стадии фильтрования под давлением. Часть нижнего слива сгустителя можно вернуть назад - в реакторы осаждения железа в качестве затравочного материала для облегчения роста кристаллов. Поскольку скорости обоих потоков: удаления нижнего слива и рециркулирования/возвращения нижнего слива в реакторы малы, организована непрерывная циркуляция пульпы для нижнего продукта, чтобы предотвратить закупоривание пульпопровода. 
Чтобы свести к минимуму образование настылей (crud) при жидкостной экстракции, раствор верхнего слива сгустителя перекачивают на фильтр тонкой очистки питающего бака с перемешиванием через теплообменник, где он охлаждается до ~60°С. Проектная концентрация твердого в насыщенном растворе выщелачивания <50ppm. Из-за малого объема твердого, цикл фильтрации продолжительный (12-14 часов). Пульпа из бака (шламоотстойника? slurry tank) фильтрационного кека постепенно возвращается в питающий бак автоклава. Отфильтрованный раствор собирают в резервуаре для фильтрата и разбавляют до концентрации никеля ~75 г/л. Концентрация аммония ~7 г/л. Из резервуара для фильтрата насыщенный раствор перекачивается в цепочку жидкостей экстракции примесей (ISX).
При высоких концентрациях никеля и аммония есть вероятность образования двойной соли. Если концентрация никеля высокая, надо поддерживать низкую концентрацию аммония путем контролирования аммоний-содержащих рециркулирующих потоков промывной воды фильтра и слива суспензии фильтра тонкой очистки на стадию выщелачивания под давлением. Кроме того, растворимость двойной соли зависит от температуры – снижается при повышении температуры. Риск образования двойной соли растет на последующих этапах, где используется нейтрализующий агент на основе аммония, а температура ниже. По экспериментальным данным при 60°С и концентрации никеля 75 г/л двойная соль образуется, если концентрация аммония >25-30 г/л. Если температура понижается до 20°С, двойная соль образуется уже при концентрации аммония в 5 г/л. В рабочих условиях двойная соль образуется уже при 20°С.
Нижний слив пульпы перекачивают в питающий фильтры бак, чьи охлаждающие элементы охлаждают пульпу до 60°С. Отсюда пульпа перекачивается на фильтр осадка железа. Для фильтрования и промывания пульпы осадка железа используется одни фильтр-пресс. Фильтрат и промывочный фильтрат собирают в отдельных резервуарах – до того, как промывочный фильтрат возвращается в питающий бак автоклава. Фильтрат перекачивают в сгуститель и вместе с верхним сливом – на фильтрование тонкой очистки (?). Кек осадка железа выгружается после сушки (to Outotec design battery limit). 
Очистка отходящих газов операций выщелачивания и удаления железа осуществляется следующим образом. Отходящие газы автоклава и выпар обрабатываются в скруббере Вентури, унесенные твердые частицы и кислота в отходящих газах вымываются путем вбрызгивания воды через cопла скруббера и очищенный газ выбрасывается в атмосферу. Промывочная вода собирается во внутреннем резервуаре для воды скруббера и возвращается к соплам с помощью насосов. В резервуар добавляется “восполняющая” вода, чтобы её охладить и разбавить циркулирующие примеси. Сток (слив) от циркуляции промывочной воды перекачивается в питающий бак автоклава. Можно добавить 25%-й раствор NaOH при всасывании насосом, чтобы нейтрализовать кислоту, которая могла скопиться при циркуляции промывочной воды. 
Отходящий газ бака выщелоченной пульпы и реактора осаждения железа также собирают до выпуска в атмосферу. Их очищают в скруббере с распылительной камерой. Промывочная вода сливается в реакторы осаждения железа, когда нужно удалить конденсат, если он есть, и проконтролировать примеси в циркулирующей промывочной воде. 
В схеме рафинирования Terrafame имеется три процесса жидкостной экстракции (SX= ЖЭ):
- ЖЭ примесей для удаления примесей Al, Fe, Zn, Ca, Mn
- ЖЭ кобальта с получением очищенного концентрированного раствора для кристаллизации
- ЖЭ никеля с получением очищенного концентрированного раствора для кристаллизации.

Рисунок 1.8 – Схема жидкостной экстракции
Процесс экстракции:
Me2+ aq + SO42-aq + 2HRорг ↔ R2Meорг +2H+ aq + SO42- aq(9)
Десорбирование:
R2Meорг + 2H+ aq + SO42- aq ↔ Me2+ aq + SO42-aq + 2HRорг(10)
где Me = Ni, Co, Zn, Cu, Mn …; HR – органическая фаза.
Жидкостная экстракция примесей из отфильтрованного раствора выщелачивания осуществляется с помощью D2EHPA (Ди-(2-этилгексил) фосфорной кислоты) ~20%об в растворителе. ЖЭ примесей включает 3 стадии, рН контролируется добавками содовой воды (Na2CO3), обеспечивая селективное извлечение примесных элементов. 
(«soda water (Na2CO3)» – в технике «содовая вода», soda-water – едкий натр). 
К раствору выщелачивания добавляют SO2, чтобы поддерживать низкое значение ОВП для предотвращения окисления Co2+ и Fe2+. Очищенный рафинат следует через отстойник и двухслойные фильтры на операцию ЖЭ кобальта.
Насыщенная органика очищается серной кислотой, удаляющей какое-то количество совместно экстрагированного кобальта. Органическая фаза затем проходит две стадии десорбции, где также используется серная кислота; обедненный раствор затем перекачивается в имеющиеся мощности по биовыщелачиванию, утилизирующих оставшуюся серную кислоту и цинк.
Для предотвращения зарастания (настылеобразования) гипсом используют крепкую серную кислоту, в то время как более низкое отношение “О/А” - органика/водная фаза используется для разбавления концентрации кальция в растворе десорбции.
Обедненный органический раствор предварительно нейтрализуют содовой водой, затем он поступает повторно на ЖЭ. Поскольку Fe3+ из раствора выщелачивания экстрагируется, а его не так-то просто десорбировать при очистке или стадиях десорбции, процесс включает обработку органики с целью контролирования концентрации железа в растворе органики путем десорбции в одну стадию (FeS) при более низком значении рН.
На SX кобальта поступает рафинат от SX примесей (~2,5 г/л Со, ~75 г/л Ni), его прокачивают через фильры с автивным углеродом, чтобы удалить следы D2EHPA. Экстрагент в Со SX – Cyanex 272, ~20%об в разбавителе. Температура питающего раствора поддерживается в 55°С, что способствует селективности кобальта.

Рисунок 1.9 – Селективная экстракция металлов экстрагентом Cyanex272 из сульфатного раствора
Жидкостная экстракция кобальта проходит в 4 стадии с использованием аммиачной воды, чтобы обеспечить правильный для кобальта профиль рН. К сырью добавляют SO2 с тем, чтобы поддержать низкий уровень ОВП для предотвращения окисления Со2+. Рафинат от Со SX – это очищенный никельсодержащий раствор, который поступает сначала на фильтрование с активным углеродом, а затем на жидкостную экстракцию никеля Ni SX. 
Какие-то следы совместно экстрагированных Mg, Mn и прочих примесей, могущих повлиять на качество конечного сульфата кобальта, удаляются из насыщенной органики в три этапа с помощью серной кислоты в качестве реэкстрагента, чтобы получить очень чистый раствор. Отношение органика/водная фаза корректируется так, чтобы получился раствор с ~100 г/л Со. Этот раствор прокачивается через стадии удаления органики и далее поступает на ионный обмен. Обедненная органика предварительно нейтрализуется аммиачной водой перед возвратом на жидкостную экстракцию. 
Ионным обменом удаляют оставшиеся примеси из раствора сульфата кобальта, особенно медь, содержание которой должно быть <1 мг/л. Используется смола Lewatit MDS ТР 207 немецкой фирмы Lanxess. Эта смола обеспечивает селективное извлечение меди по сравнению с кобальтом при пониженном рН 2-3. Смолу регенерируют вымыванием серной кислотой и промыванием очищенной водой.
Очищенный раствор сульфата кобальта поступает на кристаллизацию. 
Медьсодержащий раствор собирают в отдельных емкостях для дальнейшей переработки. 
На жидкостную экстракцию никеля Ni SX поступает питающий раствор – рафинат от СоSX с ~75 г/л Ni; его прокачивают через фильтры с активированным углеродом с целью удаления следов Cyanex. Экстрагент – версатиковая кислота Versatic acid (V10) ~40% об в растворителе. Жидкостная экстракция никеля проходит в 4 стадии с использованием аммиачной воды для контроля рН. 
Обедненный рафинат от Ni SX перерабатывается далее в цепочке кристаллизации сульфата аммония (побочный продукт).
Какие-либо совместно экстрагировавшиеся следы примесей – Mg и других, которые могут повлиять на качество конечного продукта – сульфата никеля, удаляются из насыщенной органики в одну стадию с использованием никельсодержащего раствора от десорбции. Как и ранее, органику затем пропускают через три стадии десорбции с использованием чистой серной кислоты, чтобы получить очень чистый раствор сульфата никеля. Раствор сульфата поступает на двухслойные фильтры для удаления органики, затем – на кристаллизацию. 
Обедненный раствор органики предварительно нейтрализуется аммиачной водой, а затем возвращается на жидкостную экстракцию. 
В каждой цепочке ЖЭ есть своя цепочка со скруббером с насадкой для обработки летучих газов от смесителей-отстойников, возвращающих органику назад в цепочки ЖЭ. Отходящий газ входит в колонну (башню) ниже насадки и противотоком движется к охлажденной промывочной жидкости вверху колонны и затем покидает скруббер. В верхней части скруббера туманоуловитель удаляет капли из воздушного потока.
Процесс кристаллизации сульфатов кобальта и никеля – за пределами зоны ответственности Outotec. Terrafame в 2018 г заключила контракт на технологию кристаллизации для своего нового цеха, поставку ключевого оборудования, имплементацию и обучение персонал с компанией JordProxa. 
Cульфат никеля Sumitomo
Компания Sumitomo Metal Mining Co на рафинировочном заводе Niihama производит катодный никель высокой чистоты, а также катодный кобальт и другие продукты. Исходная технология рафинирования, применяемая с 1992 г, «MCLE» (хлорное выщелачивание файнштейна - электроэкстракция) была модифицирована после 2005 г в связи с изменением характера сырья. Помимо металлического никеля на заводе Niihama производят некоторое количество сульфата никеля, с 2014 г – батарейного сорта. В 2017 г начались поставки растворов. 
На заводе Harima, начиная с 2013/2014 г, получают сульфат никеля «батарейного» сорта на 1-ой линии, в 2016 финансовом году введена 2-ая линия. Harimа – бывший Pb-Zn завод был перестроен под выпуск сульфата никеля батарейного сорта и оксида скандия.
Сырье. Объемы производства
На рафинировочном никелевом заводе Niihama перерабатывают файнштейн с завода Sorowako (Индонезия) компании PT Vale Indonesia (PTVI), который Sumitomo получает по долевому участию, а также смешанные Ni/Co сульфиды и закупленный у третьих сторон файнштейн.
Файнштейн Sorowako производят из окисленной никелевой руды путем разбрызгивания расплавленной серы в печи кальцинирования руды, последующей плавки сульфидированного огарка в электропечи на штейн и конвертирования штейна с получением файнштейна примерного состава, вес%: Ni 78; Co 1; Fe 0,4; Cu 0,1; S 20. В результате грануляции в потоке воды получаются частицы размером 0,3 мм. Выпуск никеля в файнштейне составлял, тыс т: 2019 – 68,2; 2020 - 71,6; 2021 – 65,4. Sumitomo забирала «свою» долю в 20%. В 2020 г после сокращения долей Vale и Sumitomo в PTVI в пользу индонезийских инвесторов (по требованию правительства Индонезии) доля Sumitomo снизилась до ~15%, но, возможно, распределение продукции осталось прежним на каких-то новых условиях.
Кроме того, Sumitomo дополнительно закупает файнштейн у третьих сторон, например, ранее - у компании BHP (маломедистый файнштейн с завода Kalgoorlie в Австралии примерного состава, вес%: Ni 66; Cu 2; Co 0,9; Fe 4,2; S 24), в настоящее время Sumitomo закупает файнштейна у компании Boliden, перерабатывающей сульфидные концентраты по технологии DON; примерный состав файнштейна, %: Ni 65; Cu 5; Co 0,7; Fe 5; S 22,5 [5]. 
Смешанные сульфиды (СС 55-60% Ni+Co) производят из бедной латеритовой руды по технологии автоклавного кислотного выщелачивания на двух заводах компании на Филиппинах: Coral Bay (на 25 тыс т/г СС) и Tanganito (на 32 тыс т/г СС). Объемы выпуска СС в Coral Bay в последние годы снижаются из-за падения сортности руды и в 2019-2020 фин.гг составляют около 19 тыс т/г Ni в СС. Тем временем, производство СС на заводе Tanganito, составившее ~32 тыс т/г Ni в СС в 2019 фин.г, в последующие два года снижалось. 
Таблица 1.2 – Производство никеля Sumitomo (искл. ферроникель)

2019 фг
2020 фг
2021 фг

Сoral Bay, тыс т Ni в СС
19,1
19,0
18,5

Taganito, тыс т Ni в СС
32,3
29,4
26,1

51,4
48,4
44,6

E-Ni, тыс т
58,8
56,0
50,4

NiSO4 (Niihama+Harima), тыс т
75,1
79,1
79,8

Ист.: Sumitomo [6]
В планах компании – строительство третьего завода на Филиппинах по аналогичной технологии. 

Рисунок 1.10 – Схема никелевого бизнеса Sumitomo
Ист.: Sumitomo [7]
Смешанные Ni/Co сульфиды (СС) начали поступать на завод Niihama c 2005 г. В 2009 г c учетом нового сырья мощности завода по выпуску никеля были расширены с 36 до 41 тыс т/г. Однако основным сырьем до ~2013 г всё-таки был файнштейн. 
Таблица 1.3 - Примерный состав индонезийского файнштейна и смешанного сульфида, масс%

Ni
Co
Fe
S

файнштейн
76,0
1,2
1,5
20,0

СС
57,0
4,3
0,7
36,0

Ист.: Kobayashi [8,9]
После ввода в строй второго завода (Taganito) по производству смешанных сульфидов на Филиппинах мощности завода Niihama по выпуску катодного никеля, соответственно, были расширены с 41 тыс т/г до 65 тыс т/г и в 2015 г было произведено рекордное количество никеля - 65,98 тыс т Ni (однако в последние три года выпуск не превышал 56-59 тыс т/г).
Смешанные сульфиды являются сырьем для завода Harima. 
В отчетах Sumitomo обычно приводится лишь суммарный выпуск сульфата никеля на двух заводах (табл. 1.2). 
В настоящее время выпуск сульфата никеля на Harima – около 50 тыс т/г.

Рисунок 1.11 – Производство сульфата никеля на заводах Niihama и Harima
Ист.: Sumitomo [10]
Поскольку у Sumitomo есть собственное Отделение материалов для батарей, то поставляют раствор сульфата никеля и раствор хлорида кобальта (с 2013 г).

Рисунок 1.12 – Внутренние поставки раствора сульфата никеля для Отделения материалов для батарей (2015 г = 1)
Ист.: Sumitomo [11]

Рисунок 1.13 – Внутренние поставки раствора хлорида никеля для Отделения материалов для батарей (2015 г = 1)
Ист.: Sumitomo [11]
Как отмечает Sumitomo, продажи сульфата никеля на рынке подвержены значительным колебаниям и зависят от ситуации, а «внутреннее» потребление стабильно и, кроме того, нет необходимости осуществлять кристаллизацию – можно поставлять непосредственно растворы. 
По словам Nobuhiro Matsumoto - Генерального директора Отделения цветных металлов, Sumitomo обладает двумя передовыми технологиями переработки никелевого сырья: автоклавное кислотное выщелачивание, успешно примененное на филиппинских заводах, и COB-SX – 'Crowding Organic Bypass – SX'. Последняя технология позволяет эффективно извлекать никель и кобальт с использованием органического растворителя с получением никеля и кобальта высокой чистоты.
Кстати, г-н Matsumoto в своих комментариях пояснил, что MCLE и COB-SX – «совершенно разные технологии»: MCLE - процесс хлорного выщелачивания сырья и электролиза с получением металлического никеля, а COB-SX – технология сепарации и рафинирования растворов, содержащих Ni, Co и примеси, с использованием жидкостной экстракции с получением сульфата никеля. (Из комментариев к презентации 'Sumitomo Metal Mining IR-Day 2020').
Схема получения сульфата никеля
Как отмечено выше, сырьем для Harima служат смешанные сульфиды. 

Рисунок 1.14 – Схема получения сульфата никеля Harima
Смешанные сульфиды поступают непосредственно на выщелачивание в окислительных условиях при высоких температурах и давлении. Получается сульфатный раствор никеля кобальта. 
Примеси (железо и другие) удаляют из раствора путем окисления-нейтрализации. Затем следует жидкостная экстракция с использованием органического экстрагента и получается чистый раствор сульфата никеля.
На заводе Niihama сульфат никеля получают аналогичным образом, но сырьем служит файнштейн, а также никельсодержащий осадок от очистки раствора после жидкостной экстракции (см. рис. 1.16) и прочие остатки (submaterial). 

Рисунок 1.15 – Схема получения сульфата никеля на заводе Niihama

Рисунок 1.16 – Схема MCLE (хлорное выщелачивание-электролиз) на заводе Niihama
Окислительное автоклавное выщелачивание
Обе «сульфатные» цепочки включают окислительное автоклавное выщелачивание для перевода в раствор никеля и кобальта. Выбор этого варианта, полагаем, связан со следующими обстоятельствами.
В качестве промпродукта АКВ, производимого на филиппинских предприятиях, Sumitomo выбрала смешанные Ni/Co сульфиды, мотивируя свой выбор тем, что их легче отделить от примесей (таких как Mg и Mn) по сравнению со смешанными гидроксидами. Однако при дальнейшей переработке СС хлорным выщелачиванием главной проблемой стала низкая реакционная способность СС; извлечение никеля снижалось с увеличением доли СС в сырье, что потребовало разработки «новой технологии выщелачивания». Технологические разработки Sumitomo «переходного» периода (по мере постепенного вовлечения в переработку смешанных сульфидов), помимо этого, включали новые мощности в связи с увеличением потоков кобальта и серы (см.табл.1.2). 
В работах [8,9] (по резюме, статьи на японском языке) отмечается, что скорость выщелачивания никеля из СС на ~60% ниже, чем из никелевого файнштейна. Хлорное выщелачивание файнштейна и СС вели в лабораторном реакторе при температурах 70-100°С. 

Рисунок 1.17 – Извлечение никеля из файнштейна (а) и СС (b) в растворе хлорида меди
Были проведены стендовые испытания выщелачивания СС (табл. 1.2) с хлоридом железа взамен ныне применяемого хлорида меди в качестве окислительной среды для хлор-газа [8]. Состав СС, мол.%: NiS – 81,6; Ni3S4 – 7,3; CoS – 7,8; FeS – 1,3.
2Fe2+ +Cl2 =2Fe3+ +2Cl- 
NiS+2Fe3+ =Ni2+ +2Fe2+ +S0
Однако реакционная способность СС не улучшилась, несмотря на более высокий ОВП хлорида железа по сравнению с хлоридом меди. 

Рисунок 1.18 - Извлечение никеля при выщелачивании СС хлоридом меди и хлоридом железа
Исследование стабильности комплексов хлорида железа на основе диаграммы E–pCl (потенциал, –log aCl –) показало, что потенциал хлоридного выщелачивания, подходящий для хлорида меди, слишком низок для хлорида железа.

Таблица 1.4 - Потребление Cl2 при выщелачивании СС (4 часа)

ОВП, мВ
Коэффициент потребления газ. Cl2*

NiS/CuCl2
560 
100%*

NiS/FeCl3
560
51%

600
65%

650
97%

700
110%

*за 100% принят коэффициент потребления Cl2 в среде хлорида меди 
 Реакционная способность СС повышается при более высоких потенциалах, однако это не улучшает существенным образом показатели по сравнению с хлоридом меди. 
Таблица 1.5 - Коэффициент извлечения Ni, Co, S при хлорном выщелачивании хлоридом меди и железа и разных ОВП (4 часа)

ОВП, мВ
Коэффициент извлечения

Ni
Co
S*

NiS/CuCl2
560
97,5
89,2
8,4

NiS/FeCl3
560
47,3
48,0
4,2

600
51,0
53,0
4,5

650
54,7
61,7
6,8

700
63,8
66,6
8,5

*SO42– (получается при окислении СС)/суммарная S в СС
NiS+4H2O+4Cl2 =NiSO4 +8HCl
S+4H2O+3Cl2 =H2SO4 +6HCl
S+4H2O+6Fe3+ =H2SO4 +6Fe2+ +6H+
Вариант с хлоридом железа сочтен не пригодным для выщелачивания СС в промышленных условиях.

Рисунок 1.19 – Расклад потребления хлора при хлорном выщелачивании СС с применением хлоридов железа и меди при различных ОВП
Несмотря на то, что технология POX для цепочки получения сульфата никеля уже была внедрена на заводах Sumitomo, исследования продолжались и была сделана попытка селективного сернокислотного выщелачивания никеля из СС в процессе, аналогичном применяемому процессу рафинирования Zn из ZnS [12].

Рисунок 1.20 – Концепция процесса электроэкстракции никеля из сульфатного раствора
Авторы отмечают, что альтернатива хлорному выщелачиванию - выщелачивание под давлением (POX) – эффективный в отношении энергозатрат процесс, включающий использование кислорода воздуха для окислительного выщелачивания СС, дорогостоящие коррозионно-устойчивые материалы для оборудования не требуются. Однако для полного окисления серы вплоть до ионов SO42- этим методом требуются большие операционные затраты на нейтрализацию сульфат-ионов. В свете сказанного желательна была бы разработка нового процесса рафинирования – с более низкими затратами и влиянием на экологию. Авторы предложили в качестве аналогии известный процесс селективного выщелачивания цинка из сфарелита (94,1% ZnS; 3,6% FeS) серной кислотой. 
ZnS + H2SO4 + 1/2O2 = ZnSO4 + H2O + S0(11)
Однако реакция (11) – очень медленная из-за низкой реакционной способности окислительно-восстановительной пары O2 /H2O, которую надо было заменить на другую пару - с более высокой реакционной способностью (авторы определяют заменяемую окислительно-восстановительную пару как «окислительную среду»). В качестве окислительной среды обычно выбирают пару Fe3+/Fe2+, т.к. ионы железа легко удалить из сульфатного раствора. Выщелачивание сфалерита в сульфатном растворе идет следующим образом:
ZnS + Fe2(SO4)3 = ZnSO4 +2FeSO4 +S0(12)
2FeSO4 + H2SO4 +1/2O2 = Fe2(SO4)3 +H2O (13)
Некоторая часть сфалерита взаимодействует с серной кислотой с образованием сероводорода:
ZnS + H2SO4 = ZnSO4 + H2S (14)
Что касается серы, то:
ZnS + 2O2 = ZnSO4 (15)
S0 + H2O + 3/2O2 = H2SO4 (16)
S0 + 4H2O + 3Fe2(SO4)3 = 6FeSO4 + 4H2SO4 (17)
По последним трем реакциям из сульфидной или элементарной серы получаются сульфат-ионы, требуются большие количества окислителя для выщелачивания и нейтрализации ионов SO42-. Таким образом, в промышленных условиях чрезвычайно важно контролировать эти реакции, сведя их к минимуму. 
Если из СС селективно выщелачивается никель по реакциям 18 и 19, а также (13), аналогичным реакциям 11-13 для цинка, то можно получить катодный никель «дешево», как это показано на схеме. 
NiS + H2SO4 + 1/2O2 = NiSO4 + H2O + S0 (18)
NiS + Fe2(SO4)3 = NiSO4 + 2FeSO4 + S0 (19)
2FeSO4 + H2SO4 + 1/2O2 = Fe2(SO4)3 + H2O (13)
При выщелачивании СС также идут аналогичные реакции для сфалерита (16) и (17), а также (20):
NiS + O2 = NiSO4 (20)
Развитие этих реакций также требует больших количеств окислителя и нейтрализующих агентов, их также надо контролировать. 
Как и в случае со сфалеритом, сероводород может образовываться по реакции (21):
NiS + H2SO4 = NiSO4 + H2S (21)
Авторы ввели следующие определения:
- степень окисления серы при выщелачивании – это отношение образовавшихся при выщелачивании СС сульфатных ионов к содержанию серы в исходном сырье (т.е. СС);
- реакциями селективного выщелачивания никеля названы реакции, в которых никель селективно выщелачивается, и сульфидная сера окисляется вплоть до элементарной серы, как это показано уравнениями 11, 12, 13. Например, если степень (скорость) выщелачивания никеля из СС или цинка из сфалерита выше, чем степень окисления серы, то никель или цинк выщелачиваются селективно относительно серы;
- отношение степени выщелачивания никеля из СС (или цинка из сфалерита) к степени окисления серы – это индекс селективности выщелачивания. Если индекс выше 1, реакция выщелачивания селективна.
Для разработки процесса получения катодного никеля надо прояснить механизм выщелачивания СС серной кислотой. 
Состав СС с завода Coral Bay, мол.%: NiS – 81,6; Ni3S4 – 7,3; CoS – 7,8; FeS – 1,3. СС измельчали в планетарной шаровой мельнице до D90 -20 мкм. Для сравнения в лабораторных опытах брали сфалерит с одного из японских рудников и измельчали также до -20 мкм. Реагент 1 (окислительная среда) – сульфат железа (III) гептагидрат, реагент 2 (синтетический раствор) – сульфат никеля (II) гексагидрат. 
Сначала сопоставляли реакции (12) и (18), для чего создавали окислительную среду (1,5% сульфата железа (III) или 0,26 кмоль/м3). Исходный раствор заливали в автоклав из Хастеллоя объемом 3,4 л вместе со СС (или сфалеритом). После заполнения камеры образцом и замещения воздуха азотом, автоклав нагревали до 105ºС (и далее поддерживали эту температуру), т.е. ниже температуры плавления элементарной серы, образующейся при выщелачивании. Прочие параметры: концентрация (твердого) в пульпе 0,1-0,6 кмоль/м3, максимальная продолжительность реакции – 10,8 ксек после достижения 105ºС, время нагрева до 105ºС – 2,7 ксек, время на охлаждение – 1,2 ксек, скорость перемешивания 500 об/мин. 
Выщелачивание при низком избыточном давлении кислорода. В этих условиях реакция (16) может быть подавлена. Исходные растворы – сульфаты железа и никеля в растворе серной кислоты. Введение синтетического раствора сульфата никеля перед выщелачиванием объясняется тем, что раствор сульфата никеля, содержащий серную кислоту, получается в схеме – это электролит для процесса электролиза никеля. Авторы хотели подтвердить тот факт, что уменьшение концентрации никеля при электролизе может быть компенсировано селективным извлечением из СС.
