Repository: arqoofficial/metalcrow-nn

# Construction tooling (rebuild the term dictionary)

Heavy-dependency pipeline that *produces* `../data/`. Not needed to **consume**
the deliverable (use `../ontology_loader.py`, pure stdlib). Kept here for
reproducibility.

# 1. Refresh the free interwiki glossaries (cached under data/wikidata_cache/)
uv run python cli.py harvest

# 2. (Re)derive the contract seed + registry snapshot from the vendored contract
uv run python scripts/build_contract_seed.py --contracts data/reference/contracts_onthology.py

# 5. Copy out_corpus/* into ../data/ to update the deliverable
uv run pytest        # 56 tests, offline (stub encoder; no LaBSE download)
```

File: term_dictionary/construction/data/corpus_sample/rev02.md (part 2 of 2)
Fe
S
Файнштейн Садбери
Завершающая «химическая цепочка» получения кобальта включает растворение в серной кислоте гидроксидов кобальта и железа от операции удаления кобальта. Для восстановления Со3+ до Со2+ используют сульфит натрия. Значение рН раствора повышают с помощью NaOH, так что железо повторно осаждается в виде Fe(OH)3. Этот вторичный осадок отфильтровывают от раствора, который перекачивают на операцию удаления меди. 
Медь удаляют из раствора осаждением с H2S. Осадок отфильтровывают от раствора, который поступает на жидкостную экстракцию. 
Жидкостная экстракция проходит в две стадии: сначала экстрагируют и кобальт, и никель, а затем Co и Ni разделяют. На первой стадии используют Versatic 10. Рафинат возвращают на операцию растворения гидроксида. Co и Ni реэкстрагируют соляной кислотой и раствор перекачивают на сепарацию, т.е. жидкостную экстракцию с три-н-октиламином. Экстрагируется кобальт, а никель – в рафинате, который передают на электроэкстракцию. Органическую фазу промывают соляной кислотой с получением раствора с 60 г/л Со, который направляют на электроэкстракцию. 
Sumitomo продолжает исследования модифицированной технологии хлорного выщелачивания смешанных сульфидов. Имеется ряд японских патентов, как, например, «Способ выщелачивания смешанных сульфидов, содержащих никель и кобальт» (JP 6943141B2), опубликованный в 2021 г. (В машинном переводе на английский). 
«Смешанный сульфидный сырьевой материал, полученный мокрым способом», т.е. СС, содержащий никель и кобальт, в количестве 40-60% предлагается добавлять в содержащий медь водный раствор хлорида никеля и восстанавливать ионы двухвалентной меди в водном растворе до одновалентных ионов меди:
2CuCl42+ +4NiS →Ni2+ + 2Cl- +Ni3S4 +2CuCl32- 
NiS +2Cu+ → Ni2+ +Cu2S
На следующей стадии выщелачивания никеля из СС добавляют «сульфидный никелевый сырьевой материал, полученный плавкой» (т.е. файнштейн), добавляют к первичной пульпе. В ходе второй стадии выщелачивания ионы Cu+ иммобилизируют в виде сульфида меди, а никель выщелачивается из никелевого сульфидного сырьевого материала; при второй стадии выщелачивания получают вторичную пульпу
Выполняется, таким образом, двухэтапная обработка СС. 
На третьей стадии выщелачивания оставшийся смешанный сульфидный сырьевой материал выщелачивают газообразным хлором, полученную пульпу третьей стадии подвергают сепарации т/ж с получением раствора хлорида никеля. 
Конечный раствор выщелачивания очищается от железа или свинца и т.д., а кобальт отделяется и извлекается, например, жидкостной экстракцией. После очистки раствора никель получают электролизом. Кобальт далее чистят отличным от никеля способом и, наконец, подвергают электролизу. 
Таким образом, 40-60% СС добавляют к водному раствору хлорида никеля, содержащему медь. Первый этап выщелачивания никеля из СС – добавлением и восстановлением Cu(II) в водном растворе до Cu(I) (первая пульпа). 
Второй этап выщелачивания – добавлением никелевого сульфидного сырья (полученного плавкой), иммобилизируя ионы Cu(I) в первой пульпе в виде сульфида меди и выщелачивая никель из сульфидного никелевого сырья.
Третий этап выщелачивания хлором - остаток и смесь сульфидного материала, полученного во вторичной пульпе, направляется на сепарацию тв/ж. Описание процесса на примере конкретного сырья приведено в Приложении 4 (частное сообщение 2022 г). 

Sandouville
Сырье
На рафинировочном никелевом заводе Sandouville (Франция) компании Eramet до 2017 г по хлорной технологии перерабатывали файнштейн примерного состава: ~75% Ni, 1% Co, 1% Fe, 22% S. 
Файнштейн, практически не содержащий меди, получали из окисленной руды на ферроникелевом заводе компании Doniambo (Новая Каледония). Схема включала инжекцию жидкой серы в расплавленный рафинированный ферроникель в конвертерах Пирса-Смита. 
«Учитывая высокую конкуренцию на рынке никеля», как сообщила Eramet, в 2013 г была запущена стратегическая программа, имеющая целью укрепление позиции завода Sandouville на никелевом рынке. Программа включала адаптацию имеющихся процессов рафинирования к другому сырью и изменение никелевой бизнес-модели. Завод Doniambo, где ранее из части ферроникеля получали файнштейн, перешел полностью на выпуск ферроникеля. (Последняя партия файнштейна с завода Doniambo поступила на завод Sandouville в сентябре 2016 г.)
В рамках программы Eramet начала партнерство с компанией Boliden - владельцем завода Харьявалта (Финляндия) по исследованию возможности переработки никелевого файнштейна с этого завода взамен перевозок сырья с Новой Каледонии. 
Никелевый файнштейн завода Харьявалта, полученный в процессе DON, содержит около 65% Ni, 5% Cu, 4-5% Fe, 0,7% Co, 21-22% S. Богатый шлак от плавки DON (~4% Ni) перерабатывают в электропечи с получением штейна с ~50%Ni [1]. По сообщениям Eramet от 2016 г на рафинировочном заводе Sandouville предполагается переработка файнштейна Boliden с 50% Ni, 15% Cu, 15% Fe, 20% S [17]. Фактический состав поступающего на переработку файнштейна компания не приводит. 
Переработка файнштейна Doniambo
Разработанный процесс рафинирования файнштейна Doniambo включал окислительное выщелачивание FeCl3/Cl2, т.е. выщелачивание в растворе FeCl3 в присутствии газообразного хлора. Хлорид железа используется в качестве «окислительно-восстановительного буфера» и промежуточного окислительного агента, аналогично Cu(II).
Отмечается, что найти детальную информацию о схеме завода «сложно», поэтому в работе [18] обсуждается, например, схема пилотной кампании, выполненной при разработке схемы Sandouville. 
Файнштейн после дробления обжигается в печи КС. Огарок, содержащий NiO, с небольшим количеством металлического никеля и сульфида никеля выщелачивают крепкой (8N) HCl в двустадийной противоточной цепочке при температуре около температуры кипения пульпы: 
NiO +2HCl → NiCl2 +H2O
Ni +2HCl →NiCl2 +H2
NiS + 2HCl → NiCl2 +H2S
Время пребывания в каждой емкости – 4 часа. 

Рисунок 3.1 - Упрощенная схема для пилотных испытаний процесса для завода Sandouville
Ист.: [18]
После разделения тв/ж раствор выщелачивания поступал на стадию окисления железа, где газообразный хлор проходил восходящим потоком сквозь уплотненный столб (колонну) при 75°С, чтобы обеспечить образование Fe(III) в виде FeCl-4 в нисходящем растворе выщелачивания. Следы элементарной серы, образовавшиеся при окислении остаточного растворенного H2S, затем отфильтровывали от потока NiCl2 до стадии очистки раствора.
В двух последовательных ионообменных колоннах извлекали хлоридные комплексы Co, Cu, Fe и Zn с помощью анионообменной смолы IRA-400. Очевидно, что окислительно-восстановительный потенциал обработанного хлором раствора выщелачивания должен строго контролироваться, чтобы не допустить деградацию смолы. 
Содержание хлора в элюате корректировали до 5N путем добавок некоторого количества NiCl2. Раствор затем концентрировали испарением до ~160-170 г/л никеля, 30 г/л железа и 20 г/л кобальта - до жидкостной экстракции железа с помощью Amberlite LA и кобальта с TIOA (три-изо-октиламин tri-iso-octylamine). Кобальт затем извлекали электроосаждением. Рафинат смешивали с раствором никеля от ионного обмена. 
Постепенно понижали рН продуктивного NiCl2-раствора добавками NiCO3 c целью очистки раствора. Сначала удаляли свинец путем селективной электроэкстракции при рН 2. Затем осаждали смешанные гидроксиды свинца, хрома и алюминия при рН 3,5. На третьей стадии очистки удаляли последние следы базовых металлов ионным обменом в маленькой колонне. Накапливание оставшихся примесей - натрия, кальция, магния и сульфата предотвращали путем промывки NiCO3-кека, полученного путем добавки Na2CO3, к небольшому потоку католита. Все остатки с примесями требовали дальнейшей переработки с целью извлечения захваченного никеля. 
Никель получали электролитически в диафрагменных ваннах с перемешиванием католита воздухом для улучшения массообмена. Извлеченный хлор использовали для получения HCl. 
Описание действовавшей до 2017 г схемы завода Sandouville приводим по материалам издания «Наилучшие доступные технологии для базовых металлов» 2017 года [19]. Схема, как отмечается, а значительной степени аналогична процессу хлорного выщелачивания Nikkelverk [18]. 

Рисунок 3.2 - Схема рафинирования Ni-Co штейна на заводе Sandouville
Ист.: [19]
Выщелачивание ведут при потенциале раствора 700-800 мВ (стандартный водородный электрод) при ≈100°С. Потенциал раствора примерно на 100-200 мВ выше, чем потенциал хлоридного раствора Cu(II). По ходу выщелачивания медь, кобальт и никель в сульфидном сырье полностью извлекаются, в остатке – элементарная сера (из которой можно получать серную кислоту). Состав конечного продуктивного раствора: NiCl2 (200 г/л Ni2+), CoCl2 (5 г/л Co2+), FeCl3 (10 г/л Fe3+) и элементарная сера. 
После фильтрования пульпы раствор поступает на очистку, где ионы Fe3+ отделяются жидкостной экстракцией с трибутилфосфатом. Извлеченный FeCl3 промывают свежей водой и часть его заворачивают на выщелачивание, а остальной хлорид железа (после концентрирования испарением до 40% вес) идет на продажу. 
Удаление кобальта из хлоридного никелевого раствора осуществляется жидкостной экстракцией с использованием три-изо-октиламина (TIOA). Раствор хлорида кобальта, после дополнительной очистки, в концентрациях до 27% вес идет на продажу. 
После удаления кобальта раствор хлорида никеля подвергают селективному электролизу с целью удаления малого количества свинца, затем пропускают через колонну с активированным углем, чтобы удалить какие-либо оставшиеся примеси, включая следы органики. Очищенный раствор хлорида никеля перекачивают в цех электролиза [19]. 
Никелевые продукты: 
- раствор хлорида или кристаллы
- гидроксикарбонат
- металлический никель чистотой >99.99%.
Затраты энергии по этой схеме – порядка 20 Гдж на 1 т никеля, что примерно соответствует расходу энергии по другим способам рафинирования.
В соответствии с этой схемой не образуются твердые остатки для захоронения. Объем образующихся отходов – 22 кг/т Ni, исключая отходы, не связанные с самим производственным процессом [19].
Переработка файнштейна Boliden
Реализация проекта переработки файнштейна Boliden началась в 2016 г. В проекте принимал участие консорциум Университетов (Университеты Aalto и Льежа) и партнеры в промышленности (Eramet Research, Boliden Harjavalta). 
Полное переоснащение завода под новое сырье было завершено за 11 месяцев 2017 г. Стоимость проекта – 34,5 млн €. На проектной мощности завод Sandouville должен перерабатывать 25 тыс т/г файнштейна и выпускать 15 тыс т/г металлического никеля высокой чистоты, 2,3 тыс т/г никеля в солях и жидкостях, 400 т/г кобальта и 3 тыс т/г железа. Медный промпродукт, содержащий драгметаллы, возвращается Boliden на дальнейшую переработку; за счет этого выпуск Харьявалта увеличится на 3,5 тыс т/г меди и более чем на 1000 кг Au, Pt, Pd. 
Компания рассчитывала уже в 2019 г выйти на проектную мощность, однако этого не произошло. Выпуск никеля (суммарный) составил, тыс т: 2017 г – 2,4; 2018 г – 3,7; 2019 г – 6,9. Заметный прирост объемов производства в 2019 г – это результат усилий «целевой группы экспертов» [20]. 
Об адаптации технологии к новому сырью и возникших (очевидно) проблемах информация полностью отсутствует. 
Слабые производственные и финансовые результаты Sandouville на фоне бурного развития индонезийских проектов компании Eramet и необходимости реализации «плана спасения» ферроникелевого завода Doniambo на Новой Каледонии, видимо, послужили причиной решения о дезинвестировании в 2021 г. В феврале 2022 г была завершена сделка по продаже предприятия компании Sybanie Stillwater за ~87 млн €. 
За неполный 2022 г (с 04.02.2022) было произведено 6842 т никеля (4839 т – металл, 2003 т – в солях), а также 153 т Со в CoCl2, Ni в кеках – 284 т, продажного FeCl3 – 1399 т. 
В I п/г 2023 г было произведено 3493 т никеля. На производстве сказалась нехватка ключевых производственных ресурсов (например, карбоната) из-за национальных забастовок, чрезвычайно обильных дождей и др. Sybanie Stillwater отмечает и негативное влияние на показатели «Российского вторжения» в Украину, сказавшегося, например, на росте стоимости ресурсов, таких как электричество и др. Тем не менее, в 3 кв. 2023 г было произведено уже 2352 т никеля, в т.ч. 1952 т – металлического (План на 2023 г – 9,5-10,1 тыс т). 
Sybanie Stillwater сразу заявила, что видит много возможностей для улучшения показателей. Особо привлекает нового владельца тот факт, что рядом крупный порт (Гавр). В 2024 г компания планирует представить свои соображения по альтернативным направлениям дальнейшего развития предприятия – возможно, речь пойдет о производстве сульфата никеля, о переработке батарей и др. [21, 22, 23]
Исследования по выщелачиванию бедного штейна в Китае
Бедный по никелю штейн обычно подвергают конвертированию с целью удаления основной части железа. При этом, однако, почти 50% кобальта переходит в конвертерный шлак. Имеется направление исследований, рассматривающих штейн в качестве «конечного» пирометаллургического продукта, который далее непосредственно перерабатывается гидрометаллургическими способами. В статье китайских авторов [24] в качестве такого гидрометаллургического способа выбрано выщелачивание с помощью раствора FeCl3-HCl. Автоклавное выщелачивание в кислой или аммиачной среде позволяет эффективно извлекать металлы (у кислотного выщелачивания эффективность повыше), но применение этих способов сопряжено с высокими требованиями к оборудованию и, как следствие, с большими инвестициями. По сравнению с атмосферным аммиачным или кислотным выщелачиванием процесс с FeCl3-HCl-H2O привлекает всё больше внимания своей простотой и сравнительно мягкими условиями ведения процесса. Однако элементарная сера при атмосферном кислотном выщелачивании существует в твердом виде и может образовывать блокирующий слой на поверхности непрореагировавшего бедного штейна, что ведет к снижению эффективности выщелачивания и неполному извлечению ценных металлов. В данном исследовании было углублено понимание процесса выщелачивания и предложена альтернатива для облегчения окислительного атмосферного выщелачивания бедного штейна.
В качестве штейна был взят штейн китайской компании Jinchuan Nickel Group, %: Ni -25,51; Cu - 14,02; Fe - 29,67; Co - 1,39; S - 27,84; прочие 1,57. Минералогический состав, %: пентландит – 63,96; борнит – 23,85; магнетит – 3,29; ферроникель – 6,83; прочие 2,07. 
Пробы штейна вставляли в смолу и открытую воздействию поверхность полировали. FeCL3·6H2O и 36-38% (масс) HCl использовали для приготовления системы (2 моль/л FeCL3-0,5 моль/л HCl-H2O) с концентрацией Fe(III) 2,0 моль/л. Предусмотрено вращение образца со скоростью 200, 350 и 500 об/мин. 
Обнаружено, что слой серы на поверхности непрореагировавших частиц штейна – пористый и неплотный. 
Для снижения «окутывающего» эффекта серы на поверхности реакции добавляли инертный абразив (кварцевый песок). В условиях перемешивания и добавки песка покрытие может быть эффективно удалено.
Оптимальные условия в опытах: добавки кварцевого песка в систему с (2 моль/л FeCL3 -0,5 моль/л HCl-H2O) при 90°С (массовое отношение штейна (~200 меш) к кварцевому песку (25-60 меш) составляет 1:5; проведение выщелачивания при 500 об/мин в течение 8 часов. В этих условиях эффективность выщелачивания достигала для Ni, Cu и Co 98,9%; 99,3%; 98,1%, соответственно. Инертная абразивная добавка практически не растворяется и может быть использована повторно. 
Выщелачивание сульфидного концентрата на заводе Long Harbour
Компания Inco (ныне Vale) с конца 1990-х годов начала исследования по гидрометаллургической переработке сульфидных концентратов с рудника Voisey’s Bay.
Исходные исследования в пилотном масштабе 1:10000 проводили в 20022004 гг, а в демонстрационном масштабе 1:100 в 2005-2008 гг на специально построенных мощностях в Argentia Bay. В 2006 г было принято решение о строительстве полномасштабного завода в Long Harbour. 
В 2006 г, когда заработал демонстрационный завод Argentia, Inco (Vale) обратилась к канадской компании Sherritt с предложением о сотрудничестве по разработке процесса удаления кадмия из никелевого рафината. Такой процесс был ранее разработан Sherritt для своего рафинировочного завода Fort Saskatchewan. В 2017 г цепочка удаления кадмия была успешно применена на заводе Long Harbour. 
Строительство завода Long Harbour началось в феврале 2009 г, а в июле 2014 г был получен первый рафинированный никель. Первоначально завод работал на файнштейне с завода Sorowako (Индонезия) и тестовых объемах концентрата Voisey’s Bay, а с 2015 г - полностью на концентратах в качестве сырья [25]. Заметим, что выбор гидрометаллургического варианта переработки концентратов Voisey’s Bay, помимо всего прочего, связан и с отсутствием в сырье экономически рентабельных для извлечения драгоценных металлов и, следовательно, отсутствия необходимости в сложном и затратном процессе извлечения драгметаллов из остатков хлоридного процесса. 

Рисунок 4.1 - Схема Long Harbour
Ист.: [25]
Примечание к схеме: для простоты некоторые операции (например, повторное выщелачивание гидроксида после сепарации тв/ж и удаление кадмия до жидкостной экстракции) не приведены. Условия выщелачивания – могут отличаться от реальных промышленных условий. 
Пульпу от мокрого измельчения концентрата до -20 мкм подвергают предварительному хлорному выщелачиванию при атмосферном давлении газообразным хлором в ряду баков с перемешиванием, чтобы активировать концентрат. «Оборотный» хлор получают при электролизе никеля. 
Твердая фаза от операции предварительного выщелачивания направляется на автоклавное выщелачивание при высокой температуре и инжекции кислорода. Выщелачивающий агент – оборотный никелевый анолит от стадии электролиза никеля. Небольшая часть сульфидов взаимодействует с вдуваемым кислородом с образованием серной кислоты, способствующей развитию процесса выщелачивания. Никель, кобальт и медь переходят в смешанный сульфатно-хлоридный раствор. Основная часть железа из концентрата превращается в нерастворимый оксид Fe(III), а основная часть сульфидной серы – в расплавленную элементарную серу. Пульпу выгружают во внешний испарительный резервуар мгновенного испарения, где она охлаждается. Сам по себе автоклав работает в непрерывном режиме и остается под давлением. 
Пульпа затем поступает на сепарацию в сгуститель, где идет отделение твердого от жидкости. Остаток промывают водой в серии декантаторов-сгустителей, чтобы удалить остаточный раствор выщелачивания. Этот кислый остаток затем обрабатывают гидроокисью кальция с целью нейтрализации и смешивают с гипсом и гидроксидом железа, полученным на последующей стадии удаления железа. Нейтрализованный остаток перекачивают в пруд для длительного хранения под водой. 
Слитый раствор выщелачивания из сгустителя контактирует с гидроксидом никеля, полученным далее по схеме. При этом гидроксид никеля растворяется, потребляя основную часть кислоты, которую раствор выщелачивания увлек из автоклава. 
Вслед за стадией растворения гидроксида никеля следует первый (из двух) этап удаления железа, включающий нейтрализацию известью (рН повышается до 3) при аэрации воздухом, чтобы перевести все Fe(II)→ Fe(III) и удалить основную часть (95%) железа. Раствор затем поступает на этап удаления меди - жидкостной экстракцией с LIX 84. Медные катоды получают электроэкстракцией раствора реэкстракции. 
Раствор без меди (рафинат от Cu SX) поступает затем на второй этап удаления железа, включающий обработку известью и кислородом с целью осаждения оставшегося железа. Осадок возвращают на первый этап удаления железа, чтобы извлечь совместно осажденный никель. 
Рафинат от второго этапа удаления железа поступает в цепочку очистки от кадмия, которая, как упоминалось выше, была разработана совместно с Sherritt Technologies. Рафинат взаимодействует с H2S(г) в двух трубчатых реакторах (третий реактор – в запасе). Полученную пульпу фильтруют, чтобы удалить осадившийся кадмий. Данный процесс позволяет снизить содержание кадмия в рафинате с ~1,4 мг/л до <0,3 мг/л. 
Раствор затем поступает на жидкостную экстракцию примесей (c D2EHPA) с целью удаления оставшейся меди и железа, а также свинца, кадмия и др. 
Полученный раствор, состоящий преимущественно из растворенного никеля и кобальта, поступает на стадию удаления кобальта жидкостной экстракцией с Cyanex 272. Раствор реэкстракции передают на электроэкстракцию, где получают «таблетки» (rounds) чистого металлического кобальта. Затем раствор поступает на электроэкстракцию никеля, где также получают никелевые «таблетки». Газообразные хлор и кислород, выделяющиеся при электролизе, возвращают на стадию предварительного выщелачивания. Основную часть анолита возвращают на стадию автоклавного выщелачивания. Меньшую часть анолита направляют на стадию растворения гидроксида никеля [26, 27]. 
Порцию отработанного анолита направляют на этап нейтрализации слабого щелока (weak liquor-neutralization). Этот вымывающий поток (bleed stream), предназначенный для предотвращения накапливания вредных примесей, которое может иметь место при бесконечном обороте анолита. В этом процессе слабые промывные щелоки от разных этапов объединяют со стоком анолита. Смесь обрабатывают известью, чтобы осадить гидроксид никеля и другие металлы, которые затем отделяют сгущением и возвращают на этап осаждения железа и растворения гидрокисда никеля. Оставшийся бедный раствор объединяют со сливами, обрабатывают и затем сбрасывают в океан в заливе Long Harbour [25].
Продукты Long Harbour: катодный никель и медь, кобальтовые “таблетки”. 
Электролиз
При электроэкстракции никеля из хлоридного раствора проходят следующие полуреакции:
- катодная полуреакция осаждения никеля Niaq2+ +2e →60°C Niтв; E0 ~ - 0,25 В
- анодная полуреакция выделения хлора 2Cl-aq →60°C Cl2(г) +2e; E0 ~ - 1,35 В
Суммарная реакция:
Niaq2+ + 2Cl-aq →60°C Niтв + Cl2(г).

Рисунок 6.1 – Схема ячейки для электролиза никеля из хлоридного раствора (Niihama, 2007г)
Ист.: [1]
Равновесный потенциал реакции -1,6В. Отрицательная величина указывает на то, что реакция не спонтанная и следует приложит напряжение больше, чем 1,6В. В равновесии скорость реакции нулевая, и чтобы проходило электролитическое осаждение никеля на катоде напряжение должно быть выше равновесного потенциала. Величина этого «дополнительного» напряжения, т.е. перенапряжения на практике составляет ~0,6В. Есть и другие элементы сопротивления, увеличивающие суммарное напряжение электролизера: сопротивление электролита, сопротивление анодного чехла, сопротивление контактов равные примерно 0,6, 0,2 и 0,1В, соответственно. В итоге получает суммарное напряжение электролизера ~3,0В. 
Плотность тока составляет обычно ~240 А/м2 катода; подаваемый в ячейку ток ~23 кА. Производственный цикл – около 7 суток. 
В результате из пускового никелевого катода толщиной ~1 мм получают лист толщиной ~10 мм и весом около 70 кг. Чистота полученного никеля >99,98%. Возможно получение и никелевых «коронок» («пуговиц») диаметром 1-2 см путем покрытия части поверхности титановой основы полимером. 
Таблица 6.1 – Основные показатели электролиза никеля

Niihama (2007г)
Nikkelverk
(1980 г с обновлениями)

Выпуск катодного Ni, т/г
30000
90000

Состав хлоридного электролита, г/л:

Ni
95
60 (вх) 54 (вых)

Cl

60

Co
5

Cu
0,0002

Fe
<0,0001

Pb
0,0002

Zn
<0,0001

Температура, °С
60
60

РН
2
1,4-2,0

Скорость потока на входе и выходе каждого электролизера, м3/мин
0,035
0,07

Аноды:

Материал
Ti-сетка с покрытием оксидом Ru
Ti-сетка с покрытием оксидом Ru

Глубина х ширина х толщина, м
1х0,8х0,002
1х0,8х0,002

Анодная секция:

Материал рамы
Полипропилен
н/д

Ширина, м
0,02

Материал мембраны
полиэстер

Катоды:

Материал
Ni-матрицы
Ni-матрицы

Глубина х ширина х толщина, м
1х0,8х0,001
1,3х0,7х0,001

Расстояние “центр-центр”, м
0,11
0,13

Число в одной ванне
52
51 анод, 52 катод

Время нанесения, сутки
7
7

Ванны:

Число
200
430

Материал
Бетон со вставками армированного волокном полимера
Армированный монолитный бетон со вставками армированного волокном полимера

Внутр.длина х ширина х высота, м
6 х0,9 х1,1
7 х 0,8 х 1,6

Электрика:

Напряжение на клеммах ванны, В
3

Ток, А
23000
24000

Катодная плотность тока, а/м2
223-279
260

Выход по току, %
99,5
98-99

Катодный осадок:

Ni
99,99
>99,98; 99,99

C

<0,002

Co
0,003
<0,002

Cu
0,0002-0,0005
<0,0001

Fe
<0,0001
<0,001

Pb
0,0003
<0,0002

Zn
<0,0001
<0,0002

Ист.: [1]

Список использованных источников

Frank K.Crundell et al. Extractive Metallurgy of Nickel, Cobalt and Platinum-Group Metals, Elsevier, 2011,
Statistics Botswana. Index of the Physical Volume of Mining Production, !st Quarter 2023, 19 pp,
Glencore Nickel Canada. Presentation: Recycling Capabilities, 2023, 14 pp,
Dawei Yu, T.Utigard. TG/DTA Study on the Oxidation of Nickel Concentrate. Thermochimica Acta, 533, April 2012, pp 56-65,
Glencore. Sudbury Integrated Nickel Operations Presentation, December 13th, 2016, 26 pp,
Lisa Bruckner et al. Industrial Recycling of Lithium-Ion Batteries – A Critical Review of Metallurgical Process Routes. Metals, 2020, 10, 1107,
Sherritt International. Does Matte Mattre?, 2021, 9pp,
R.J. Ellis. Chlorometallate Extraction. Thesis Submitted in Fulfilment of the Requirements for PhD degree. University of Edinburgh, September 2009, 259 pp,
I. Jenssen, M. Hines et al. Filtration Properties of Ferric Hydroxide Precipitate in Nickel Production. 2018, сайт Норвежского Университета Науки и Техники https://ntnuopen.ntnu.no/ntnu-xmlui/handle/11250/2585452
E.O. Stensholt, O.M.Henriksen et al. Development and Practice of the Falconbridge Chlorine Leach Process. CIM Bulletin, v.94, #1051, June 2001, pp 101-104,
E.O.Stenholt, H.Zachariasen, J.H.Lund. Falconbridge Chlorine Leach Process. Transactions of the Institution of Mining and Metallurgy, Section C, March 1986, 95, pp 10-16,
Отчет о посещении «Glencore Nikkelverk AS» (г. Кристиансанн, Норвегия),
Hiroshi Kobayashi, Hirofumi Shoji et al. Chlorine Leaching Mechanism of Nickel Sulfide. J. Japan Inst. Met. Mater. Vol. 80, No. 11 (2016) , pp. 713 – 718,
Hiroshi Kobayashi, Hirofumi Shoji et al. Chlorine Leaching of Nickel and Cobalt Mixed Sulfide using Iron Chloride Solution, J. Japan Inst. Met. Mater. Vol. 81, No. 5 (2017), pp. 282-287,
Sumitomo Metal Mining. FY2023 2nd Quarter Progress of Business Strategy, November 16 2023, 57 pp,
E.Ho. Reactions of Nickel Matte in Acid Media. Thesis presented for the degree of Doctor of Philosophy. Murdoch University, Western Australia, 1998, 272 pp?
Eramet. Annual Report 2016 ‘Preparing for the Future’, 52 pp,
Roy van Lier. Analis of the First-Stage Leach Process at Inco Ltd’s Copper Refinery. A Thesis Submitted in Partial Fulfilment of the Requirements for the Degree of Master of Applied Science, University of British Columbia, October 1995, 176 pp,
Best Available Techniques (BAT) Reference Document for the Non-Ferrous Metals Industries. 2017, 1233 pp,
Eramet. 2019 Full-Year Results Presentation, 20 February 2020, 65 pp,
Sybanie Stillwater. Integrated Report 2022, 261 pp,
Sybanie Stillwater. Operating Update for the Quarter Ended 30 September2023, 2.11.2023, 24 pp,
Sybanie Stillwater.Operating Update for 6 Months Ended 30 June 2023, 29.08.2023, 69 pp,
Chuncheng Zhu, Yu Lei et al. Effective Removal of Barrier Layer on the Surface of Low-Nickel Matte in an FeCl3-HCl-H2O Solution. Minerals, 2021, 11, 1219, 14 pp,
E. Weidenhammer. Developments in Canadian Hydrometallurgy Since 1950, 2021, 80 pp,
Nebeal Faris et al. The Direct Leaching of Nickel Sulfide Flotation Concentrates – A Historic and State-of-the-Art Review Part I: Piloted Processes and Commercial Operations. Mineral Processing and Extractive Metallurgy Review, 2022, v. 43, #6, 30 pp,
Tim Ward. Metal Recovery from Medium Temperature Pressure Leach Residues. A thesis submitted in partial fulfillment of the requirements for the degree of master of applied science, University of British Columbia, October 2015, 167 pp.

Приложение 1
Продукция Nikkelverk

Таблица 1а) – Никелевые продукты

Superelectro Nickel
А-Grade Cathode
Plating
Crowns
D-Crowns

Типичн
Максим.
Типичн
Типичн
Типичн
Типичн

Ni
>99,99

99,98
>99,98
>99,98
>99,95

C
<0,0015
0,0020
0,002
<0,002
<0,002
<0,002

Co
<0,0002
0,0005
0,0002
<0,0002
<0,0002
<0,0002

Cu
<0,0001
0,0002
0,0001
<0,0001
<0,0001
<0,0001

H
<0,0003
0,0004
0,0003

Fe
<0,0005
0,0010
0,0005
<0,001
<0,001
<0,001

Pb
<0,00005
0,00010
0,0001
<0,0002
<0,0002
<0,0002

N
<0,0001
0,0001
0,0003

O
<0,002
0,0030
0,002

Ag
<0,00005
0,00010
0,0001

S
<0,0002
0,0003
0,0002
<0,0002
<0,0002
>0,022*

Zn
<0,0002
0,0005
0,0002
<0,0002
<0,0002
<0,0002

As
<0,00002
0,00005

Se
<0,00002
0,00005

Bi
<0,00001
0,00002

Ca
<0,0002
0,0010

Mn
<0,00001
0,0002

Прим.
Квадраты 50х50 мм
Для изготовления суперсплавов
Квадраты 25,50,100 мм
Полноразмерн. катоды, квадраты 25, 50, 100 мм
Аноды в гальван.
«пуговицы», d 22 мм
Для гальван.
«пуговицы», d 22 мм
Для деполяризованных анодов в гальван.

* - min 175 ppm и max 300 ppm
Таблица 1Б) – Типичный состав меди (Grade A), марка ‘FNG’
Cu
Sb
As
Bi
Cl
Co
Fe
Pb
Ni
Se
Ag
S
Te

>99,98
0,0001
0,00005
0,00001
0,0005
0,0001
0,0001
0,0001
0,0005
0,00005
0,0005
0,0005
0,00005

Полноразмерные катоды, ширина 690 м, длина 1090 мм, толщина 9,6 мм, вес 63 кг.
Таблица 1С) – Типичный состав кобальта
Co
C
Cu
H
Fe
Pb
Ni
N
O
Si
S
Zn

99,95
0,002
0,0005
0,0005
0,001
0,0002
0,03
0,0001
0,005
0,0003
0,0002
0,0002

В перечень продукции Nikkelverk входят также металлы: Au, Ag, Pt, Pd, Rh.

Приложение 2
Продукция Niihama

Таблица 2а) – Никелевые продукты Niihama

Ni high purity (высокой чистоты)

Ni regular
(станд.)
Handy-E
«удобный»
Handy_S
«удобный»
NiCl2
NiSO4
‘Fine Emerald’
(«изумруд»)

Ni
Ni+Co≥99,99
Ni+Co≥99,98
Ni≥99,80
Ni+Co≥99,9
Ni≥ 24,0
Ni≥ 22,0

≤:

Co
0,005
0,02
0,01

0,01
0,001

Cu
0,005
0,005
0,005
0,005
0,005
0,0001

Fe
0,005
0,005
0,02
0,002
0,005
0,0001

Pb
0,0005
0,001
0,0015
0,0015
0,001
0,0001

Mn
0,001
0,001
0,001
0,001

0,0001

Si
0,005
0,005
0,004
0,005

C
0,01
0,01
0,01
0,001

S
0, 001
0,001
0,001
0,01-0,03

Zn

0,003
0,0001

Mg

0,001

Na

0,002

«пуговицы» диаметром 20 мм
для нанесения гальван. покрытий
Моноклинн. кристаллы без сульфата или нитрата серебра
для гальван.
Гальван., батареи, окраска Al

Рисунок - Внешний вид Handy nickel
Таблица 2б) – Кобальт
Co
C
Cd
Cu
Fe
Mn
Ni
Pb
S
Si
Zn

99,8
0,01
0,0005
0,01
0,01
0,001
0,15
0,001
0,001
0,001
0,005

Резаные катоды

Приложение 3
Продукция Sandouville

Таблица 3а) – Никелевые продукты Sandouville
Элемент
Nickel HP®
(электр.
никель)
Sand
Nickel HP®
(электр.
никель)

Sand
Nickel OneTM 40 (гидрокси
карбонат)

Безв.NiCl2

ГексагидратNiCl2
SELNIC®

Eramet*
Sybanie-Stillwater
Eramet/Sybanie-Stillwater
Eramet*

Типичн.
Типичн.
Гарантир.
Типичн.
Гарантир.
Типичн.
Гарантир.
Типичн.
Гарантир.

Ni
99,99
99,99
min 99,97
40,5
38-42
45,3
44,8-45,3
24,66
>24,00

С
0,0016
0,0010
max 0,0050

Co
<0,0001
<0,00009
 max 0,0003
<0,0002
<0,0005
<0,0005
<0,005
<0,0002
<0,0010

Cu
<0,0002
<0,0003
Max 0,0010
<0,0001
<0,001
<0,001
<0,002
<0,00005
<0,0010

Fe
0,0009
0,0009
Max 0,0030
<0,0008
<0,002
<0,0005
<0,002
<0,0001
<0,0010

Pb
<0,0001
0,00006
Max 0,0001
<0,0001
<0,001
<0,0005
<0,001
<0,0001
<0,0005

P
0,0002
<0,0002
Max 0,0002

S
0,0003
<0,0003
Max 0,0005

Zn
0,0001
<0,0001
Max 0,0005
<0,0001
<0,001
<0,0005
<0,001
<0,00005
<0,0005

As
<0,0001
<0,0005

<0,001
<0,002
<0,0005
<0,0010

Cd
<0,0001
<0,00001

<0,0002
<0,003
<0,00004
<0,0010

Ca

<0,008
<0,015

Mg

<0,007
<0,015

Cr

<0,0003
<0,001

Mn

<0,0001
<0,0004

Na

<0,02
<0,03

Cl

<0,009
<0,02

H

0,0006

N

<0,0003

O

0,0088

SO4

<0,02
<0,05

H2O

<0,3
<1

Нераств.

<0,0065
<0,01

Вид
катоды:
1300*770 мм, ориентир.толщина 12-15 мм
Квадраты 100*100мм, 50*50 мм, полоса 600*150 м
Размер катодов:
1300*770 мм, ориентир.толщина 12-15 мм

Применение

Суперсплавы, ник.сплавы и спец.стали для аэрокосмической отрасли и энергетики, гальваника
Катализаторы, пигменты, обработка поверхности, батареи и др.
Выпуск с 2008 г, впервые в Западном мире. 
Катализаторы, электроника
Гальваника, электроника, пигменты, химикаты

*спецификация Eramet
Таблица 3б) – Раствор CoCl2 

Раствор CoCl2

г/л
Типичн.
Гарантир.

CoCl2
166
153-169

Fe
<0,03
<0,1

Ni
<0,13
<0,2

Mn
<0,025
<0,3

Cu
<0,03
<1

PH
3,1
>1,9

Плотность
1,30-1,32
≈1,30

Применение
Промпродукт для изготовления неорг. солей Со, пигментов, катализаторов, порошков, карбоксилатов и др.

Таблица 3в) – Раствор FeCl3 

Раствор FeCl3

Типичн.
Гарантир.

FeCl3
41%
40±2%

г/л:

Ni
<0,020
<0,03

Co
<0,002
<0,005

Cu
<0,002
<0,005

Pb
<0,005
<0,01

Zn
<0,010
<0,010

As
<0,0002
<0,002

Плотность 
1,45
1,43-1,45

Применение
Один из самых чистых растворов FeCl3 в Европе.
Коагулянт при обработке канализац. стоков и производстве питьевой воды, травильный агент для Cu-сплавов в печат. платах, прекурсор в производстве пигментов и Fe-содерж. лекарств против анемии в фармацевтике 

Приложение 4
Процесс MCLE. Пояснения

Никельсодержащее сырье
В качестве сырья используется файнштейн Vale Indonesia, MSP HPAL (смешанный сульфидный остаток, полученный по технологии HPAL) и файнштейн Boliden. Объем содержащегося никеля составляет около 80000 тонн – это сырье для производства электролитного никеля и сульфата никеля.
Файнштейн PT Inco - 16000 т
Ni 78%, Co 1,0%, Cu 0,1%, Fe 0,4%, S 30% 
MSP - 60000 т
Ni 57%, Co 4,5%, S 33%, Fe <0,5%, Cu <0,01%, Zn 50 ppm, Mn 20 ppm
Файнштейн Boliden - 10000 т

Измельчение 
Измельчение является очень важным процессом.
Размер частиц файнштейна играет важную роль, так как материал используется непосредственно в реакции обезмеживания в процессе цементации.
<325 меш, до 65% или более
Используется вибрационная стержневая мельница.
Измельченный штейн репульпируется анолитом.

Выщелачивание
Процесс выщелачивания состоит из CM (цементация) и CP (хлорное выщелачивание).
Измельченный файнштейн направляется на цементацию (75%) и на хлорное выщелачивание (25%).
Хлорное выщелачивание проводится с использованием хлора, полученного электролитическим методом.
В процессе никель вытесняется ионами меди (хлорное выщелачивание). Медь становится одновалентной, направляется в процесс хлорного выщелачивания и окисляется газообразным хлором, превращаясь в ионы двухвалентной меди. На стадии хлорного выщелачивания сера в раствор не переходит, а остается в виде остатка выщелачивания, который направляется на стадию извлечения.
Так как концентрация никеля в системе выщелачивания поддерживается на высоком уровне - 200 г/л или выше, количество циркулирующей жидкости может быть небольшим, а оборудование - компактным.
Реакция хлорного выщелачивания является экзотермической, тепло реакции способствует испарению жидкости и повышению концентрации хлорида никеля.
Главная особенность хлорного выщелачивания заключается в том, что концентрация меди регулируется до 40 г/л, и эта медь становится одновалентной и двухвалентной медью.
Многократные циклы процессов цементации и хлорного выщелачивания. 
При цементации выщелачивается 20% никеля, при хлорном выщелачивании - 80%.
Использование медно-хлорного комплексного иона в качестве оборотного экстрагента позволяет подавить окисление элементной серы до низкого уровня.
Прямая реакция файнштейна с хлором вызывает интенсивное окисление элементной серы в конце реакции «газ – твердое вещество». В результате, в электролите увеличивается количество ионов SO4, что приводит к разрушению нерастворимого анода (DSA).
За реакцией с одновалентной/двухвалентной медью (в качестве промежуточной), следует реакция «газ – жидкость – твердое вещество», где сера может быть извлечена в виде элементной (серы).
3Cl2 + 6CuCl3 (2-) ⇔ 6CuCl (+) + 18Cl (-)
6CuCl (+) + Ni3S2 + 18Cl (-) ⇔ 3NiCl2 + 6CuCl3 (2-) + S (тверд.)
Остаток хлорного выщелачивания содержит около 4% никеля, после промывки его направляют на извлечение серы.

 Удаление железа
Конечная жидкость, полученная на этапе цементации, подается на этап удаления железа (как примеси). Здесь анолит позволяет снизить концентрацию никеля со 160-200 г/л до около 100 г/л.
На этапе удаления железа конечный раствор цементации (водный раствор хлорида никеля) обрабатывают окислителем для достижения окислительно-восстановительного потенциала (на основе Ag/AgCl электрода) 1000-1050 мВ, нейтрализующий агент добавляют для регулирования pH до 1,5-3,0. Железо, содержащееся в водном растворе хлорида никеля, переходит в осадок гидроксида железа (III) по окислительной реакции нейтрализации. Его удаляют методом разделения твердой и жидкой фаз. В качестве окислителя используется газообразный хлор. Далее, в качестве нейтрализующего агента добавляют пульпу карбоната никеля.

 Жидкостная экстракция (разделение Ni и Co)
Раствор, полученный в результате удаления железа, поступает на этап жидкостной экстракции в качестве исходной жидкости. В процессе жидкостной экстракции получают водный раствор хлорида никеля и водный раствор хлорида кобальта.
Так как анион представляет собой хлорид-ион, используется экстрагент на основе амина. При высокой концентрации хлорида никеля в растворе кобальт образует хлорокомплексные ионы, при этом никель их не образует, поэтому коэффициент разделения кобальта и никеля высок. 
Используются экстрагенты на основе аминов, а именно, триноктиламин (TNOA). 
Процесс состоит из стадий экстракции, очистки и стадии реэкстракции. На стадии экстракции Co, Cu, Zn, Fe и т. д. экстрагируются в органическую фазу, никель остается в виде водного раствора хлорида никеля (в водной фазе) и отделяется.
В органической фазе после стадии экстракции, примеси (Cu, Zn, Fe и т. д.), содержащиеся в мелких капельках воды, взвешенных в органической фазе, удаляются с помощью промывочной жидкости.
Органическая фаза после отмывки контактирует со слабокислым водным раствором на стадии реэкстракции для десорбции кобальта в водную фазу. 
Полученный реэкстракт дополнительно очищают от примесей Mn, Cu и Zn, а направляют на электроэкстракцию с получением электролитного кобальта.

 Удаление свинца из раствора хлорида никеля
Раствор хлорида никеля - водная фаза - содержит очень небольшое количество примесей, а именно, свинец, кобальт и цинк.
Первым удаляют свинец с помощью окислительной реакции нейтрализации. Окислительно-восстановительный потенциал - 1050 мВ, PH - 4,8; соосаждение в виде гидроксилированного осадка (III). В это время соосаждаются такие примеси, как свинец, кобальт, железо, медь и т. д., при этом цинк не осаждается. Для повышения окислительно-восстановительного потенциала используется газообразный хлор, а для корректировки pH - карбонат никеля.
Очищенный от свинца материал фильтруется через трубчатый фильтр и используется в качестве сырья для производства сульфата никеля. Продукт, не содержащий свинца, обладает очень плохой фильтруемостью, поэтому условия реакции процесса удаления свинца имеют ключевое значение. Состав водного раствора хлорида никеля: никель - 165-175 г/л, свинец - 1-3 мг/л, кобальт - 5-10 мг/л, цинк - 0,05-0,1 мг/л.

 Удаление цинка
Так как цинк образует гидроксиды при более низком pH, по сравнению с никелем, методом нейтрализации можно избирательно удалить цинк, но не при низких концентрациях. Даже если нейтрализация проводится при рН 6 и выше, неизбежно соосаждение большого количества никеля.
Еще один вариант - жидкостная экстракция, но в этом случае потребуется оборудование больших размеров и есть риск загрязнения электролитической системы органическими веществами.
Таким образом, используется слабоосновная анионообменная смола с третичным амином в качестве функциональной группы. 
При восстановлении цинка соляная кислота также адсорбируется (вместе с цинком) на анионообменной смоле, что затрудняет адсорбцию металла.
Поэтому в качестве предварительной обработки, после нейтрализации соляной кислоты, адсорбированной на функциональной группе анионообменной смолы гидроксидом натрия, ее приводят в контакт с водным раствором хлорида никеля, содержащим цинк.
Свободная соляная кислота, содержащаяся в водном растворе хлорида никеля, соответствующим образом влияет на реакцию адсорбции. В результате количество цинка, адсорбированного на смоле, значительно увеличивается.
После адсорбции цинка «связанную» жидкость «промывают» соляной кислотой, затем пропускают воду для элюирования адсорбированного цинка.
рH 3,0, PH <2,0 - адсорбция цинка снижается, рН >4,0 - область гидроксидов Ni и Co, адсорбция цинка снижается.
Концентрация никеля - 100 г/л

Типичные составы процесса MCLE

Ni
Co
Cu
Fe
Pb
As
Cl
S

Цементация

раствор
г/л
160
1,1
0,01
0,8
0,006
0,05
200
-

осадок
%
45
0,3
15
0,5
0,005
0,5
-
-

Хлорное выщелачивание

раствор
г/л
200
1,4
40
0,8
0,01
0,8
300

осадок
%
1,3
<0,1
0,2
1,5
<0,001
0,3
-
93

Удаление Со

раствор
г/л
100
0,001
<0,001
<0,001
<0,0005
<0,0001
-
-

осадок
%
38
10
0,1
5,0
0,02
0,4
-
-

Cu порошок
%
1,0
<0,01
95
0,02
<0,001
0,3
-
-

Электролит
г/л
65
<0,001
<0,001
<0,001
<0,0005
<0,0001
80
-

Анолит
г/л
55
<0,001
<0,001
<0,001
<0,0005
<0,0001
70
-

 Электролиз
Состав электролита:
Ni 70 г/л
Co <0,001
Cu <0,003
Pb <0,0003
SO4 <20
Cl 100 г /л Na <10

рH 155
Температура 65 ° C
Количество подаваемой жидкости 35 л / мин / резервуар 
Катоды: 52 / резервуар
Аноды: 53 / резервуар
Предельное расстояние - 110 мм
Размер катодной основы - 787мм * 987мм 
Время - 7-8 дней
Толщина катода - 12 мм

Аналитические значения электролитного никеля 
Регулярный (стандартный) продукт:
Ni + Co ≧ 99,98 Co ≤ 0,02
Cu ≤ 0,005
Fe ≤ 0,005
Pb ≤ 0,001
Mn ≤ 0,001
Si ≤ 0,005
C ≤ 0,01
S ≤ 0,001
Продукт высокой чистоты:
Ni + Co ≧ 99,99 Co ≤ 0,005
Cu ≤ 0,005
Fe ≤ 0,005
Pb ≤ 0,0005
Mn ≤ 0,001
Si ≤ 0,005
C ≤ 0,01
S ≤ 0,001

Система «хлорид кобальта»
 Удаление марганца
Удаление марганца осуществляется методом нейтрализации. При использовании газообразного хлора окислительно-восстановительный потенциал составляет от 900 до 950 мВ, рН - 2,5, температура реакции - 55 °С; марганец селективно осаждается в виде оксидов в сильно окислительной среде.
Концентрация марганца может быть снижена приблизительно с 0,1 г/л до 1 мг/л и менее.
Mn2++ Cl2 + 2CoCO3 → MnO2 ↓ + 2Cl- + 2Co2++ 2CO2

 Удаление меди
Газообразный сероводород используется в качестве сульфидирующего агента для осаждения сульфидов. Карбонат кобальта добавляют для регулировки рН.
Необходимо отрегулировать окислительно-восстановительный потенциал (ОВП) до -100 – -50 мВ и pH до 1,3 - 1,5.
 CuCl2 + H2S → CuS ↓ + 2HCl
Концентрация меди - приблизительно, от 0,5 г/л до 0,5 мг/л и менее.

 Удаление цинка
pH водного раствора после удаления меди составляет от 1,3 до 1,5, концентрация хлорид-иона - 10 г/л и менее.
Когда концентрация хлорид-ионов достаточно низкая, Cu, Zn, Fe и др. в водном растворе хлорида кобальта образуют хлорокомплексные ионы, в то время как кобальт их не образует. При низкой концентрации хлорид-ионов коэффициент разделения кобальта на анионообменной смоле практически равен нулю, при этом коэффициент разделения хлорокомплексного иона цинка составляет около 1000. Поэтому цинк в водном растворе хлорида кобальта может быть селективно адсорбирован и удален при контакте слабоосновной анионообменной смолы с водным раствором хлорида кобальта (содержащим цинк). 
Концентрация цинка составляет от 0,5 мг/л до 0,05 мг/л и менее.
На этом этапе кадмий и подобные ему примеси (ведут себя похожим образом), как и цинк, также удаляются, и, например, концентрация кадмия снижается до 0,1 мг/л и менее.
Слабоосновная анионообменная смола: Amberlite IRA96SB (производство Organo).
