Repository: arqoofficial/metalcrow-nn

# Construction tooling (rebuild the term dictionary)

Heavy-dependency pipeline that *produces* `../data/`. Not needed to **consume**
the deliverable (use `../ontology_loader.py`, pure stdlib). Kept here for
reproducibility.

# 1. Refresh the free interwiki glossaries (cached under data/wikidata_cache/)
uv run python cli.py harvest

# 2. (Re)derive the contract seed + registry snapshot from the vendored contract
uv run python scripts/build_contract_seed.py --contracts data/reference/contracts_onthology.py

# 5. Copy out_corpus/* into ../data/ to update the deliverable
uv run pytest        # 56 tests, offline (stub encoder; no LaBSE download)
```

File: term_dictionary/construction/data/corpus_sample/rev05.md (part 2 of 4)
S
Fe
Файнштейн Садбери
Для полноты картины отметим, что процесс обжига никелевых концентратов с последующей восстановительно плавкой огарка в электропечи был разработан Inco в конце 1970-х годов (период бурных исследований в компании) и «почти внедрен». Процесс очень напоминает традиционную электроплавку. Глубокий обжиг в печах КС выполняется так, чтобы остающейся серы хватило бы на образование Ni3S2, Cu2S и CoS, железо в концентрате полностью окисляется до оксидов [US patent 4344792]. Отходящий с печей КС газ идет на сернокислотное производство. В результате восстановительной плавки в электропечи (с коксом) получается «дефицитный по сере штейн», который подвергают конвертированию в конвертерах Пирса-Смита, при этом выбросы SO2 минимальны из-за дефицита серы. Конвертерный шлак заворачивают на электроплавку. 
Сообщается, что были получены «великолепные данные» по извлечению никеля и процесс был доведен до стадии опробования в коммерческом масштабе на комплексе Томпсон в 1981-1982 гг. Однако взвешенная плавка коллективного Cu-Ni концентрата была сочтена предпочтительной для комплекса Copper Cliff. 
Двухстадийный обжиг-выщелачивание никелевых концентратов
Поиск технологий, более экологически «дружелюбных», чем традиционная плавка/конвертирование сульфидных концентратов, продолжается. 
Приводим пример концепции ОВЭ для никелевых концентратов, т.к. она, по нашему мнению, содержит какие-то оригинальные идеи. 
В диссертации Д.Ю на примере никелевого концентрата с канадского рудника Raglan, который поступает на плавку на заводе в Садбери компании Glencore (ранее Falconbridge), была продемонстрирована разработанная им технология, включающая: селективное окисление обжигом в КС, последующий сульфатизирующий обжиг и выщелачивание [8]
Концентрат Raglan имел состав, %: Ni – 17,9; Cu – 4,54; Fe – 30,8; Co – 0,36; S – 27,6; MgO+Al2O3+SiO2 14,9. 
На стадии окислительного обжига окислялось преимущественно железо. Селективный сульфатизирующий (SO2/O2) обжиг вели с добавками Na2SO4 в качестве катализатора, способствующего образованию сульфатов. В оптимизированных условиях достигнута конверсия 79% Ni, 91% Cu, 91%Co в водорастворимые сульфаты (и только 5% Fe растворимого). Горячий огарок сульфатизирующего обжига может быстро охлажден водой и сульфаты при этом быстро растворяются. Чтобы повысить извлечение цветных металлов при выщелачивании, предпочтительно выщелачивание кислотой, но при этом снижается селективность – могут растворяться значительные количества оксидов железа.
После выщелачивания ценные металлы можно отделять и извлекать – после удаления железа стандартными гидрометаллургическими методами (ионный обмен, жидкостная экстракция, электролиз). Часть драгоценных металлов, перешедшая в раствор, затем при электролизе оказывается в шламе, из которого они извлекаются известными методами. Под «драгоценными» металлами в данной работе подразумеваются платиноиды плюс золото и серебро.
Остаток выщелачивания состоит, в основном, из гематита Fe2O3 и феррита никеля NiFe2O4 (%: Fe- 49; Ni- 10; Cu- 1; S- 1; Si- 5), что может быть хорошим сырьем для производства ферроникеля (проверено в лабораторных условиях) восстановительной плавкой. Таким образом, низкая конверсия никеля при сульфатизирующем обжиге не является катастрофой. 
Содержащиеся в остатке выщелачивания драгоценные металлы (бόльшая их часть), вероятно, можно извлечь частичным восстановлением остатка, при этом драгметаллы концентрируются в металлической фазе. 
Вариант: выщелачивание - обжиг
Заметим, что существуют и другие варианты в последовательности операций «обжиг-выщелачивание». Например, в патенте компании Amax Inc [US 4468 302 (Aug.28, 1984)] предлагается медно-никелевый штейн сначала выщелачивать при атмосферном давлении кислым раствором сульфата меди с растворением Ni, Co и других металлов и цементацией меди из раствора. Остаток выщелачивания обжигают и какое-то количество меди затем выщелачивают из огарка серной кислотой с образованием CuSO4-электролита. Оставшийся огарок плавят на Cu-Ni аноды, которые затем электрорафинируют в CuSO4-электролите с получением осадка катодной меди и обогащенного по никелю CuSO4-электролита, который заворачивают в цикл выщелачивания. 

Медная отрасль
Обжиг намертво медных штейнов или концентратов с последующим выщелачиванием огарка в медной отрасли не применяется. В свое время велись исследования такой возможности, однако из-за чрезмерного образования при обжиге намертво ферритов меди CuO·Fe2O3, которые почти совсем нерастворимы при «нормальных» условиях выщелачивания, применяемых для растворения огарков, от неё отказались. Потери меди могут достигать трети от содержания меди в концентрате. Образование этого упорного соединения меди явилось одной причин того, что металлургия меди развивалась в совсем другом направлении, чем, например, металлургия цинка. 
Далее приведены как «исторические» примеры (заводы Lakeshore и Brixlegg), так и, пожалуй, единственный пример продвижения этого направления в «наше время» (работы И.Вилкомирского). 
Сульфатизирующий обжиг, тем не менее, широко применяется для переработки африканских медно-кобальтовых руд. 

Сульфатизирующий обжиг Cu-Co руд 
Известно, что технология ОВ широко применялась и применяется для переработки африканских (Замбия, ДРК) сульфидных и смешанных медно-кобальтовых руд. В «классическом» варианте сульфидная медно-кобальтовая руда (карролит-халькоцитовая Co2CuS4-Cu2S) от подземной добычи содержит порядка 0,4% Co и 4% Cu в доломитовой пустой породе. В результате флотации получают концентрат с ~45% Cu, 4% Co. Смешанная руда имеет следующий минералогический состав: кароллит, малахит CuCO3·Cu(OH)2, CoCO3, колвезит Co2Cu[(OH)2·CO3] в доломитовой пустой породе. Несульфидную часть руды подвергают селективной флотации окисленного материла с получением окиcленного концентрата: 20% Cu, 1,3% Co [9]
Речь идет, конечно, об сульфатизирующем обжиге, позволяющем перевести сульфиды меди и кобальта в хорошо выщелачиваемые сульфаты, при этом соединения железа переходят в оксид – гематит Fe2O3, который не растворяется в мягких условиях выщелачивания. 
Типичная температура обжига – 650-700°. Опыты, выполненные Outotec, подтвердили, что при t>650°C доминирующим устойчивым соединением железа является Fe2O3. Существующие сульфаты железа разлагаются с образованием гематита, а разложение в заметной степени сульфатов меди начинается только при t>700°C. Обнаружено, что при 680°C сульфатизировано 93% меди, а при 720°C – это доля снижается до менее 50%. Кобальт менее чувствителен: даже при 720°C более 90% остается в сульфатной форме. Более 95% сульфатов железа разлагается при 680°C. Вывод: для обеспечения высокого извлечения меди существенное значение имеет надежный контроль температуры и, по возможности, минимальный «размах» температур [10].
Обжиг выполняется в барботажном кипящем слое [11] 

Рисунок 2.1 – Процесс сульфатизирующего обжига
Ист: Guntner [10,11]

Специалисты Outotec, построившие первую установку сульфатизирующего обжига в Замбии более 40 лет назад, описывают процесс обжига следующим образом. Сульфиды выступают в качестве топлива и реагента для образования сульфатов. Температура обжига поддерживается в узком интервале ±10°С. Плотность пульпы корректируется так, что она немного выше, чем требуется для автотермического течения процесса. «Тонкая настройка» температуры осуществляется введением в пульпу воды или щелока на входе в форсунки для пульпы. 
Обжиговый газ поступает в печь через решетку сопла. Высота псевдоожиженного слоя – 1-1,5 м, что соответствует давлению в дутьевом коробе 180-230 миллибар. Огарок выгружается через перегородку сливного отверстия. Частицы пыли выносятся из печи вместе с отходящим газом и отделяются от него в циклонах. Мелкие частицы пыли содержат больше сульфатов, чем материал слоя в печи из-за разных условий процесса в надслоевом пространстве. Это касается меди, кобальта и, к сожалению, железа. Чтобы ограничить содержание сульфатов железа, пыль отделяется в циклонах и возвращается в печь. Из-за высокого содержания сульфатов пыль липкая и её движение в потоке проблематично. 
Для рекуперации тепла из отходящего газа в некоторых других областях применения обжига стандартом является котел-утилизатор. Однако он не используется в сульфатизирующем обжиге из-за низкой температуры отходящего газа и липкости пыли. Температура отходящего газа снижается водой в 1-2 стадиях быстрого охлаждения (закалки). Подача пульпы (в печь) и охлаждение отходящего газа водой генерируют довольно большие объемы отходящих газов. Водяной пар надо удалять конденсацией на стадии охлаждения газа. Для конечной обработки отходящего газа стандартом является сернокислотная установка. 
Огарок выгружается в емкость для закалки. 
Для многих реализованных Outotec проектов типичным является следующий состав Cu-Co концентрата, %: Cu – 20 (содержание меди обычно ниже содержания серы); Fe – 18 (15-25%); Co – 3 (обычно первые проценты); S – 25. Основным медьсодержащим минералом в этом концентрате является халькопирит, халькоцита мало. 
Таблица 2.1 - Пример обычного сульфатизирующего обжига

На входе (сырье)
На выходе (огарок)

Весовая скорость потока, кг/час
15000
17100

Cu, %
20
17

Fe, %
18
16

Co, %
3
3

S,%
25
9

Влага, %
30-35

Условия обжига:

Обжиговый газ, нм3/час
32000 при 50°С

Отходящий газ, нм3/час

39000 

Газовый поток на сернокислотную установку, нм3/час

30000

SO2 (сух), об.%

5

Ист: Guntner [10]
Сульфиды меди на более чем 90% превращаются в CuSO4 и CuO·CuSO4. Отношение сульфата к основному сульфату обычно около 2:1. В огарке есть незначительное количество CuO и следы CuS. 
Более 95% железа присутствует в окисленной форме, остальное железо – видимо, в виде сульфата, растворимого при выщелачивании. Обычно растворяется до 5% железа, остальное железо – в твердом виде. 
Более 95% кобальта сульфатизируется, остальной кобальт – в виде оксида. 
В приведенном примере скорость подачи сырья 15 т/час (сух.вес). Обычно в загружаемой пульпе 65-70% твердого. Необходимый поток обжигового газа – 32000 нм3/час, а скорость потока отходящего газа – 39000 нм3/час. Она увеличивается до >40000 нм3/час на стадии закалки отходящего газа и снижается до 30000 нм3/час после мокрого охлаждения газа. Содержание SO2 в отходящем газе 5%, что делает возможным производство серной кислоты. Извлечение меди и кобальта обычно превышают 90%. Это базовый случай сульфатизирующего обжига [11]. 
Авторы [11] отмечают, что в последние годы начали появляться проекты с «атипичными» концентратами, назовем их «концентраты 2-го типа»: содержание меди гораздо выше (30-40%), а серы гораздо ниже (значительно ниже 20%), мало железа (~5%). 
Вообще говоря, распределение серы между огарком и отходящим газом определяется, главным образом, температурой, а она должна быть в интервале 650-700°С, чтобы способствовать образованию оксидов железа и Cu/Co сульфатов. Отношение Cu+Co/S в типичном случае (для приведенного выше примера концентрата) 1,2-1,3. Это отношение определяется минералогией руды: содержание халькоцита выше – отношения Cu/S ниже. В концентратах 2-го типа отношение Cu+Co/S по большей части менее 1. Как следствие, в огарке больше оксидов меди и кобальта, а содержание SO2 в отходящем газе ниже предельного значения для автотермического производства серной кислоты. Из диаграммы состояния Cu-O-S (при 680°C) следует, что мы сдвигаемся в область стабильности основных сульфатов и даже оксидов. Разный состав огарков влияет, конечно, на условия и баланс серы при выщелачивании и SX-EW. 
Для обеспечения «автотермичности» обжига малосернистого концентрата можно: 1 – увеличивать содержание твердого в пульпе; 2 – загружать твердое сырье взамен пульпы; 3 – предварительно подогревать обжиговый газ; 4 – использовать обогащенный по кислороду газ. Опробовав все варианты, авторы [11] сочли наиболее «прибыльным» решением предварительный подогрев обжигового газа. При этом необходимое оборудование имеется и работает на многочисленных обжиговых заводах Outotec, а процесс обжига практически не меняется. Однако объем отходящих газов мал, требуется скруббер для удаления SO2. 
Таблица 2.2 - Изменение условий обжига для концентрата 2-го типа

На входе (сырье)
На выходе (огарок)

Весовая скорость потока, кг/час
15000
19000

Cu, %
38
30

Fe, %
3
2

Co, %
3
2

S,%
15
10

Влага, %
30-35

Обжиг с воздухом:

Обжиговый газ, нм3/час
24000 при 330°С

Отходящий газ, нм3/час

30000 

Газовый поток на сернокислотную установку, нм3/час

21000

SO2 (сух), об.%

1-2

Обжиг с обогащенным кислородом воздухом:

Обжиговый газ, нм3/час
15000 при 280°С и 30% О2

Отходящий газ, нм3/час

22000

Газовый поток на сернокислотную установку, нм3/час

13000

SO2 (сух), об.%

2-3

Ист: Guntner [11]
Следует заметить, что для экономически целесообразного производства серной кислоты содержание SO2 должно быть не менее 4% об. При SO2 <1%об. можно просто применять скрубберы. При SO2 2-4%об. требуются специальные решения, затратные либо по энергии, либо по химикатам – как раз этот случай и получился при обогащении дутья кислородом до 30%. 
Типичная схема переработки cульфидных концентратов представлена на рис.2.2 

Рисунок 2.2 - Схема переработки Cu-Co сульфидного концентрата
 Ист: Crundell [9]

Завод Nkana
На заводе Nkana (Замбия) компании Mopani Copper (на 73% принадлежащей компании Glencore) осуществляется обжиг сульфидных концентратов, содержащих ~12% Cu, ~2% Co, 21% S. 

Рисунок 2.3 - Схема переработки сульфидных Cu-Co концентратов на заводе Nkana

Концентрат поступает на обжиг в виде пульпы с удельным весом 1,8-2,0. Обжиг ведут в печи КС с использованием обогащенного кислородом (до 30%об.) воздуха. Температура в слое поддерживается на уровне 695-705°С, при этом получаются, скорее растворимые сульфаты, а не нерастворимые оксиды. Если содержание серы в сырье низкое, вводится пирит с целью поддержания теплового баланса. Производительность обжиговой печи – около 465 т/сут. 
В результате обжига получают два продукта: отходящий газ, содержащий 4-6%S и «сульфатный огарок» c ~2% Co, 12% Cu. Этот огарок быстро охлаждают с 700°С до 65°С и затем выщелачивают отработанным медным электролитом, содержащим 15-25 г/л H2SO4. Выщелачивание ведут в каскаде агитационных чанов (пачуков) с воздушным перемешиванием. Для хорошей эффективности выщелачивания pH в чанах поддерживается на уровне ниже 1,50 (если требуется, добавляется серная кислота). Выщелоченную пульпу сгущают и фильтруют. Получается сульфатный раствор с ~7 г/л Co, 22 г/л Cu и <50 ppm твердого, который наплавляют на жидкостную экстракцию меди с целью отделения Cu2+ от Co2+, а затем на электролиз. Нерастворившуюся часть огарка промывают, репульпируют водой и отправляют на захоронение. 
Справка: суммарные мощности завода: 250 тыс. т/г Cu (катодной и в концентрате) и ≈2,4 тыс. т/г Co. Со II п/г 2011 г. кобальтовая обжиговая печь была законсервирована из-за низкого содержания кобальта в поступающем сырье – собственном и покупном. Производство кобальта Mopani с тех пор не возобновлялось. 

Завод Luilu
На другом своем медно-никелевом заводе Luilu (ДРК) компания Glencore в декабре 2017 г. ввела в строй новые мощности (этап I) по технологии «выщелачивания руды целиком» (WOL – whole ore leaching). 
Ранее на заводе Луилу компания Gecamines использовала традиционный для ДРК/Замбии процесс RLE (= ОВЭ):
- обжиг сульфидного концентрата;
- сернокислотное выщелачивание меди из огарка и концентрата окисленной руды (окислительное выщелачивание при содействии инжектированного воздуха);
- вторичное выщелачивание, использующее концентраты (доломитовые), потребляющие много кислоты;
- противоточная декантация и осветление;
- фильтрование хвостов выщелачивания и флотация оставшихся сульфидов;
- нейтрализация и размещение хвостов;
- удаление селена в реакторе с восходящим потоком, где находятся гранулы меди;
- EW (электроэкстракция) меди;
- обезмеживание кобальсодержащего раствора – двустадийная электроэкстракция;
- очистка кобальтового раствора, включающая следующие шаги;
- удаление железа осаждением известковым молоком при контролируемом рН;
- удаление меди двустадийным осаждением известковым молоком при контролируемом рН;
- удаление никеля осаждением с NaHS и кобальтовой крошкой при контролируемом рН;
- удаление цинка добавлением H2S и нейтрализацией с раствором карбоната натрия;
- осаждение кобальта известковым молоком при контролируемом рН;
- повторное выщелачивание кобальта отработанным электролитом и серной кислотой при контролируемом рН;
- электроэкстракция кобальта. 
Завод Луилу исходно был рассчитан на переработку сульфидных и окисленных концентратов и получение 80 тыс т/г катодной меди. В 1970-е годы мощностии были расширены до 175 тыс т/г меди и 8 тыс т/г кобальта. Медь, получавшаяся на стадии первой EW никогда не отвечала качеству ЛБМ grade ‘A’, а бόльшая часть катодов и губки, полученных на стадии вторичной электроэкстракции вообще не соответствовала товарному качеству и её перерабатывали на заводе Shituru (Шитуру). Извлечение кобальта составляло 45-60%, основная часть потерь – при осаждении никеля и цинка. 
После приобретения завода компанией Glencore в 2006 г. была разработана программа обновления и расширения в 5 этапов. В конце 2009 г., в частности, была установлена новая обжиговая печь. 

Рисунок 2.4 - Блок-схема завода Луилу (2010 г.)
Ист: TR [12]

Рисунок 2.5 - Старая и новая схема Luilu
Ист: Katanga Mining

На заключительном этапе модернизации была внедрена технология WOL. В новой схеме WOL исключена неэффективная флотация окисленной руды. Тем не менее, сульфидный концентрат, как и раньше, подлежит обжигу.
Суммарные мощности комплекса, включая проект WOL, оцениваются в 300 тыс т/г меди и около 30 тыс т/г кобальта в виде гидроксида. Извлечение меди для смешанной руды составит порядка 85%, кобальта – 65% для смешанной и сульфидной руды. 

Hecla Mining (1970-е гг.)
Стремясь создать экологически более дружелюбную по сравнению с традиционной плавкой сульфидных концентратов технологию, компания Hecla Mining много экспериментировала, разрабатывая способ ОВЭ для своего рудника Lakeshore (штат Аризона, США), где имелись запасы как сульфидной, так и окисленной руды [13]. 
Основная идея была в получении серной кислоты из отходящих обжиговых газов (при обжиге сульфидного сырья) и использовании этой кислоты для выщелачивания как огарка, так и окисленной руды. 
В Lakeshore был построен и действовал пилотный завод. Всего за 3 месяца было произведено порядка 2,3 т меди. 
Определена оптимальная температура обжига для извлечения меди при минимальном переводе железа в растворимую форму: при температуре 690-700°С растворялось 97% меди, а железа – менее 5%. 
Основные проблемы, присущие данному процессу RLE (ОВЭ), как отмечает Hecla Mining, хорошо известны: 
- извлечение меди обычно ниже, чем в цепочке «плавка в отражательной печи-конвертирование-электролиз»;
- драгоценные металлы в сульфидном концентрате теряются с остатком выщелачивания;
- необходимо как-то управляться с большими объемами медьсодержащего отработанного электролита;
- содержание SO2 в отходящих обжиговых газах – на нижнем пределе автотермического производства серной кислоты.
Вывод: процесс применим там, где эти ограничения не являются «экономически важными». Напомним, что «на дворе» был 1975 год. 

Рисунок 2.6 - Схема проекта процесса Hecla Mining для коммерческого завода
Ист: Griffith [13]

Как упоминалось, в схеме Lakeshore ряд недостатков был преодолен. Так, серная кислота, полученная из отходящих обжиговых газов, используется для выщелачивания, также как и отработанный электролит. Остаток выщелачивания, представляющий собой гематитовый концентрат, содержащий неизвлеченную медь и драгоценные металлы, предложено было превратить в губчатое железо. Губчатое железо предполагалось использовать при цементации меди и, в конце концов, извлекать драгметаллы и оставшуюся медь. Однако эта часть схемы, по всей видимости, осталась «на бумаге». 
Опыты по обжигу/выщелачиванию, в том числе и в пилотном масштабе, выполнялись на примере двух концентратов аналогичного химического и минералогического состава.
Таблица 2.3 - Химический анализ концентратов, %

Lakeshore
Pima

Cu
24,7
26,9

Fe
26,7
29,7

S
30,0
31,3

Zn
0,63
0,86

Pb
0,047
0,18

MgO
4,5
0,03

CaO
1,6
1,64

Al2O3
7,0
0,93

SiO2
5,7
4,94

Нераств.в кислоте
13,1
8,1

Таблица 2.4 - Минералогический состав концентратов, об.%

Lakeshore
Pima

Халькопирит
70
75-80

Пирит
5-7
5-7

Сфарелит
2-3
1-2

Халькоцит
0,5-1,5
0,3-0,5

 Магнетит
1-2
0,1-0,2

Тетраэдрит-теннантит
0,5
0,3-0,5

Кварц
1-2
-

Тальк и хлориты
10-15
8-10

Серицит
2-3
-

Результаты опытов по обжигу (t от 650 до 750°С, отношение серы в сырье к воздуху 0,09-0,115) показали, что можно достичь растворимости в кислоте 97% меди и всего лишь 2,4% железа из «верхнего слива». В отходящем газе при этом более 5% оксидов серы. 
Однако оказалось, что при нормальной «скорости среды» ~1,5 футов в секунду, примерно половина продукта – в нижнем сливе циклона. Авторов встревожил тот факт, что только ≈90% меди, но зато >10% железа из нижнего слива было в растворимой форме. Скорость среды (space rate) определяется авторами как «скорость ожижающего воздуха в фут/сек над псевдоожиженным слоем в обжиговой печи». Эта скорость влияет на производительность обжига и пылевынос с отходящими газами. 
В результате проведенных исследований в 1973 г. компания Hecla Mining (США) запатентовала процесс переработки рудных медных концентратов, содержащих помимо сульфидов меди, также и сульфиды других металлов, в первую очередь, железа, включающий: обжиг с переводом меди в выщелачиваемую форму, а других металлов – в нерастворимую форму; выщелачивание огарка с переводом меди в раствор [14]. «Изюмина» состояла в конструкции из двух печей КС – «основной» и «вторичной». Обжиг при 550-570°С вели в печи КС («основной») с переводом меди в сульфат. Тонкие частицы образующейся по ходу обжига пыли отделяли от газа, смешивали с частью частиц из слоя «основной КС» и обжигали во «вторичной» печи КС (пристроенной к «основной») при 450-750°С. За счет этого удается повысить извлечение меди в раствор – в приведенном примере с 88,2% до 93,9%, а растворение железа, напротив, снизить с 11,4% до 8,6%. 
На мини-пилотном заводе компании Hazen отрабатывалась и вторая часть схемы: выщелачивание-электролиз в непрерывном режиме. Затем испытания провели на пилотном заводе производительностью 5 т/сут по флотационному концентрату. 
Таблица 2.5 - Результаты испытаний ОВЭ

Получено экспериментально

Проект
Средн.*
интервал

Условия:

t°C обжига
685
-
685-700

S/воздух
0,103
-
0,11-0,12

Скорость, фут/сек
1,75
-
1,50-2,00

Кислотность при выщелачивании, г/л H2SO4
20
-
10-20

Длительность выщелачивания, часы
3
3
-

Плотность тока, ампер/кв.фут
15
16,1
14,4-19,8

г/л Cu в отработан.электролите
15
15,1
13,7-16,3

Состав сырья, %:

Cu
27,3
26,5
25,1-27,2

Fe
27,2
26,5
23,8-28,0

S
31,0
30,4
26,7-31,2

Результаты:

% катодной Cu от меди в сырье
78,2
80,2
77,5-83,3

Потери Cu в сырье с остатком выщелачивания из-за не растворения 
5,0
3,8
2,9-4,9

Потери Cu в сырье с остатком выщелачивания растворимые
0,1
<0,05
0-0,2

% Cu в сырье в сливе 
16,7
16,0
13,0-19,2

Ʃ
100
100

%Cu в сырье растворенной
95,0
96,2
95,1-97,3

%Fe в сырье растворенного
3,75
4,6
2,8-6,0

%SO2 в обжиговом газе (сух)
-
5,0
4,1-6,5

%SO2+%SO3 в обжиговом газе
5,9
5,2
4,3-6,8

Состав насыщенного раствора:

Cu г/л
55,0
56,7
51,2-64,8

Fe, г/л
3,5
3,7
3,4-4,2

 Выход по току, %
85,5
76,2
71,5-85,2

*средний результат
Заметим, что схема пилотного завода предусматривала переработку сульфидного концентрата и о каких-либо исследованиях по переработке окисленного концентрата с получением губчатого железа сведений нет. 
Рудник Lakeshore был введен в строй в 1976 г., но в 1977 г. предприятие закрылось по причине чрезвычайно низких цен на медь. Hecla оказалась на грани банкротства и впоследствии медью, насколько нам известно, не занималась.
Процесс Brixlegg (1960-е гг.)
Brixlegg – это завод в Тироле австрийскойкомпании Montanwerke Brixlegg (BRX). В настоящее время на этом заводе перерабатывают исключительно вторичное медное сырье, но примерно до конца 1960-х годов завод производил первичную медь по способу Brixlegg. 
В процессе Brixlegg медь получали электроплавкой обожженного намертво халькопиритового концентрата. Обжиг проводили в печах КС. В качестве восстановителя используется уголь. Печь – круглая, на переменном токе, с погруженной дугой. 
Извлечение меди в черновую медь – порядка 95%, меди в шлаке – менее 1%. Черновая медь содержала в среднем всего лишь 95% Cu. 
Производство было остановлено по причине низких цен на медь и серьезных недостатков процесса:
- сравнительно высокие потери меди со шлаками;
- высокое потребление электроэнергии;
- свинец переходит в медные аноды и даже делает их хрупкими, если его концентрация высока. 
Заметим, что процесс Brixlegg не считается «вполне внедренным в коммерческом масштабе», т.к. объем производства не превышал 50 т/сут, что скорее соответствует пилотному масштабу. 
В исследованиях US Bureau of Mines (предшественник USGS) по плавке продукта обжига намертво в печи с погруженной дугой было обнаружено, что для того, чтобы получить «хорошую» черновую медь (сумма примесей 2,2%) и шлак с низким содержанием меди, требуется процедура, включающая два цикла. Это довольно неудобно, процедура прерывистая. Извлечение достигало 98%. 
Хлорирующий обжиг
Китайские исследователи предлагают следующую схему переработки «комплексных никелевых», на самом деле Cu-Ni концентратов.

Рисунок 2.7 - Схема опытов по хлорирующему обжигу-выщелачиванию
Ист: Cong Xu [15] 

В Китае в качестве побочного продукта производства соды получается хлорид аммония NH4Cl, применяемый, в основном, в сельском хозяйстве. NH4Cl дешевле, чем KCl и, кроме того, взаимодействует с сырьем при более низких температурах, чем NaCl. 
Опыты выполняли следующим образом. Сульфидный никелевый концентрат, полученный от Jinchuan Co, содержал, %: Cu – 6,63; Ni – 9,37; Fe – 34,16; Co – 0,227; S – 16,47; Si – 5,57; Mg – 6,88; O – 19,75. Концентрат измельчали до -75 мкм. Навеску концентрата (10 г) смешивали с NH4Cl, тигель помещали в муфельную печь. Остывший до комнатной температуры огарок выщелачивали деионизированной водой при 90°С. Для того, чтобы лучше осадить ионы железа (III), проводили «предварительное окисление» перекисью водорода, а pH раствора затем корректировали добавками NH3·H2O. 
Обжиг проводили при температурах от 200 до 325°С. При 200°С в присутствии NH4Cl пентландит, халькопирит и пирит оставались в огарке, в то время как уже шло преимущественное окисление сульфидов железа. При 250°С полностью исчезли пентландит, халькопирит и пирит. При 325°С двойные соли начали разлагаться на простые хлориды и сульфаты: NiCl2, CuCl, Fe2(SO4)3, NiSO4. 
Возможные реакции при обжиге:
4NH4Cl + O2 + 2SO3 → 2(NH4)2SO4 + 2Cl2↑ (получающийся SO2 может окислиться до SO3 при катализе Fe2O3) (1)
(Ni,Fe)9S8 + 22NH4Cl + 16,5O2 → 4 NH4NiCl3 + 5FeCl2 + 8(NH4)2SO4 + 2NH3↑ + H2O
CuFeS2 + 6NH4Cl + 4O2 → (NH4)2CuCl4 + FeCl2 + 2(NH4)2SO4
Сначала идет окисление сульфидов железа до гематита и магнетита. Затем эти оксиды железа сульфатируются до двойных сульфатов (NH4)xMey(SO4)z (Me=Fe, Ni) при взаимодействии с (NH4)2SO4, образующегося по реакции (1). Напротив, почти вся медь оказывается в виде двойных хлоридов. 
В оптимальных условиях ведения процесса при выщелачивании горячей водой около 30% Fe переходит в раствор – необходим дополнительный шаг по удалению железа из раствора полностью. Удаление железа проводится в 2 стадии: химическое взаимодействие и кристаллизация. Реакцию можно записать так:
3Fe3+ + NH4+ + 2SO42- + 6H2O → NH4Fe3(OH)6(SO4)2 + 6H+
Для максимального удаления железа требуется умеренное количество окислителя (в опытах брали 20%-ную перекись). В результате удавалось удалить 84,7% железа в виде аммониоярозита.

Обжиг с СаО
В 1970-е годы US Bureau of Mines предлагала процесс ОВЭ, включающий сульфатизирующий обжиг с известью, чтобы предотвратить выделение SO2 в атмосферу. Предполагалось, что этот способ представляет особый интерес для регионов, где нет сбыта серной кислоты. Обжиг выполняли при ~600°С. Извлечение достигало 97% [16]. Этот процесс предлагает некоторые преимущества для флотационных концентратов, содержащих «поглощающую кислоту» пустую породу. 
Эта идея продолжает развиваться. Так, например, в работе чилийских авторов [17] было показано, что при выборе надлежащих условий обжига при 500°С на воздухе окатышей из медного концентрата и активированного известняка можно получить полностью обожженный продукт примерно за 40-50 мин, при этом выбросы SO2 очень низкие. Огарок пригоден для последующего выщелачивания. Одним из преимуществ добавок известняка, а не извести является то, что суммарная реакция по-прежнему экзотермическая, а энергию, требующуюся для получения извести из известняка, обеспечивает разложение сульфидов. Сульфат меди получается по реакции:
CuFeS2 + CaCO3 + 4,25O2 = CuSO4 + 0,5Fe2O3 + CaSO4 + CO2

Обжиг паром/кислородом
Индийские исследователи [18] утверждают, что сульфатизирующий обжиг при 773К в присутствии пара/О2 дает результаты лучше, чем обжиг только с кислородом. Для начала они решили изучить поведение синтетических сульфидов меди и железа, а также их смеси 1:1. 
Установлено, что при 773К сульфид меди превращался в сульфат, а сульфид железа – преимущественно в гематит. Оказалось, что при обжиге их смеси получается больше сульфата меди (92,7%Cu в сульфате), чем при обжиге сульфида меди в присутствии 10% Fe2O3 (катализатор). Авторы объясняют это «улучшением сульфатизирующей среды» при обжиге смешанных сульфидов. 
Изучение кинетики окисления системы CuS-FeS паром/О2 показало, что образование сульфата меди следует топохимической модели, реакция проходит на границе раздела фаз. Энергия активации - 30,36 кДж/моль при 673-773К. 
Обжиг – выщелачивание медных концентратов, штейна/белого металла
И.Вилкомирски (Wilkomirsky) из чилийского Университета Concepcion предложил сразу три возможных способа переработки медного сырья, основывающиеся на взаимодействии твердое-газ, а не реакции расплава с газом [19]:
- комбинированный пиро/гидропроцесс для «стандартных» медных концентратов, включающий обжиг намертво, за которым следует две стадии выщелачивания: сначала растворяется оксид меди, а на второй стадии, более «энергичной» растворяется феррит меди. В замкнутом цикле готовый раствор затем разлагается при нагревании на сульфат меди и гематит для того, чтобы увеличить растворение меди при первом выщелачивании. Медь получают в виде катодов из раствора выщелачивания.
- процесс переработки высоко мышьяковистых медных концентратов, включающий два концентрически расположенных реактора КС. Во внутренний реактор загружают медный концентрат с высоким содержанием мышьяка, температура в реакторе 660-700°С и нагревается он за счет теплопередачи сквозь стенки от внешнего кольцевого окислительного реактора КС. После удаления мышьяка огарок непрерывно поступает во внешний реактор, работающий при температуре 780-820°С, где оставшаяся сера окисляется и удаляется в виде SO2. Наконец, оксид меди восстанавливается до металла углеродом и СО в расплавленной ванне оксидов, где оксид меди и феррит восстанавливаются до металла, а железо ошлаковывается кремнеземом.
- процесс переработки штейна или белого металла, являющийся альтернативой конвертеру Пирса-Смита, и включающий: обжиг намертво измельченного материала в печи КС при температуре 780-800°С. Огарки выщелачивают отработанным электролитом и концентрированным электролитом с очень низким содержанием примесей. Далее медь получают в виде катодов. Остаток, содержащий ферриты и драгоценные металлы, цианируют, а конечный ферритный остаток возвращают в плавильную печь с целью извлечения меди. 
Разумееется, автор видит массу преимуществ использования реакторов КС по сравнению с плавкой: отсутствует растворение или захват одной фазы в другой; при обжиге намертво веcь SO2 выделяется в единый поток, а концентрация его достаточно высокая для производства серной кислоты; перегружать огарки проще – нет опасности затвердевания материала и т.д.; реактор КС проще в управлении, его можно остановить/вновь запустить за достаточно короткое время; капитальные затраты по завод ОВЭ ниже, чем по схеме плавка-конвертирование-литье-рафинирование. Справедливости ради, отметим, что он указал и некоторые недостатки КС (с нашей точки зрения в значительной степени «перевешивающие» достоинства): это сравнительно медленная кинетика процесса по сравнению с плавкой и необходимость создания сложной системы газоочистки сильно запыленного отходящего газа. 
Выбор именно обжига намертво автор поясняет следующим образом. При сульфатизирующем обжиге можно получить практически полное отделение меди от железа, но этот способ может быть применен только в каких-то специальных условиях, т.к. необходимо нейтрализовать большие объемы кислоты, генерируемой EW-цехом. Это и было основной проблемой, с которой Hecla Mining столкнулась на заводе Lakeshore (см.выше). Успех сульфатизирующего обжига, как было также показано выше, ограничен на практике такими концентратами, как, например, Cu-Co концентраты, где высокая стоимость кобальта компенсирует высокие затраты на нейтрализацию и захоронение остатков и сточных вод.
При обжиге намертво вся сера удаляется сразу, SO2 идет в производство серной кислоты. Однако этот процесс, как упоминалось выше, не применялся в отношении медных концентратов из-за чрезмерного образования ферритов меди CuO·Fe2O3
Таблица 2.6 - Обжиг намертво и сульфатизирующий обжиг медного концентрата, вес%

Намертво
Сульфатизир.

Cu как CuO
70-90
0-0,5

Cu как CuSO4
0,5-1,0
90-95

Cu как CuO·Fe2O3
10-30
0,5-2,0

S как SO2
98-99
15-25

Автор [19] предлагает схему, включающую обжиг намертво, а затем двустадийное выщелачивание. Отмечается, что некоторые идеи применялись ранее при сульфатизирующем обжиге Pb-Zn концентратов, но в отличие от сульфатизирующего обжига в данном процессе более 93% серы, содержавшейся в концентрате, превращается в серную кислоту и только ~5% подлежит нейтрализации. 
Переработка «стандартных» медных концентратов
Медный концентрат загружается в обычный реактор КС, названный «Окислительным Реактором», где его обжигают намертво при 800-850°С в атмосфере воздуха или обогащенного кислородом воздуха. Цель - удались всю серу в виде SO2. При температуре выше ~800°С весь образовавшийся гематит превращается в феррит. Поскольку все реакции окисления сульфидов сильно экзотермические, для типичного халькопиритового концентрата в слое выделится избыточное тепло – около 1,3×106 ккал/т и его можно рекуперировать в котле-утилизаторе. 

Рисунок 2.8 - Схема переработки халькопиритового концентрата
Ист: Wlikomirsky [19]

Полученный огарок непрерывно перетекает из «окислительного реактора» во второй реактор КС «Реактор Термического Разложения», где термически разлагаются растворы выщелачивания. В этот реактор подают горячий воздух, предварительно подогретый в теплообменнике до 680°С (за счет тепла из «окислительного реактора»). Огарки из обоих реакторов смешиваются внутри реактора термического разложения и выгружаются в охлаждающее устройство. Далее они выщелачиваются отработанным электролитом. Пульпу сгущают, фильтруют и медь извлекают электролизом. 
Твердый остаток от первой стадии выщелачивания содержит 10-30% меди в виде феррита. Этот остаток выщелачивают горячим (при 95°С) раствором с 200 г/л кислоты, используя отработанный электролит, свежую кислоту и кислоту, полученную из абсорбционной башни SO3. Растворяется феррит и основная часть непрореагировавших сульфидов. После выщелачивания пульпу фильтруют и остаток промывают горячей водой. Полученный горячий кислый раствор, содержащий до 80 г/л Cu, 60 г/л железа и 180-200 г/л кислоты затем разлагается термически в реакторе термического разложения путем разбрызгивания раствора (мелкий дождь). 
Реактор термического разложения работает в «сульфатной» области – при 685°С, где присутствуют CuSO4, CuO·CuSO4, Fe2O3. В надслоевом пространстве реактора вода, содержащаяся в горячих каплях раствора кислоты, испаряется, затем испаряется и разлагается на водяной пар и SO3 серная кислота. Необходимое для этого тепло поступает от газов в реакторе или, по необходимости, можно дополнительно продувать горячий воздух при 600-650°С, предварительно подогретый в окислительном реакторе. По мере испарения воды и серной кислоты образуются высушенные «микрогранулы», содержащие CuSO4 и Fe2(SO4)3, которые смешиваются с остальным огарком. Эти маленькие микрогранулы затем термически разлагаются внутри слоя при 685°С, при этом CuSO4 или CuO·CuSO4 остаются «как были», т.к. они термодинамически стабильны при этих условиях, а сульфат железа разлагается на гематит и SO3 по следующей эндотермической реакции:
Fe2(SO4)3→ Fe2O3+3SO3. 
Образовавшийся по этой реакции внутри слоя SO3 взаимодействует с оксидом меди из огарка с образованием сульфата:
CuO + SO3 → CuSO4
SO3, образовавшийся в надслоевом пространстве реактора в результате разложения серной кислоты и, возможно, какое-то количество SO3, не прореагировавшего с огарком в слое, абсорбируется в мокром скруббере водой, чтобы получить слабый раствор кислоты, которую заворачивают на первичное выщелачивание. 
Полученный огарок выгружают из реактора термического разложения, он содержит: CuO, CuSO4, CuO·CuSO4, Fe2O3, CuO· Fe2O3 и пустую породу; его выщелачивают выше описанным способом. 
Из 100% серы, содержащейся в концентрате, 93% на выходе присутствует в виде серной кислоты. 
Из 100% меди из медного концентрата (32% Cu, 35%S, 23%Fe) 98,5% - в катодах. Остальная медь – в конечном твердом остатке в виде сульфата и непрореагировавших сульфидов (0,5%), а также в cливе EW (1,0%), отсюда можно доизвлечь – цементацией или жидкостной экстракцией. 
Если в исходном концентрате содержатся драгоценные металлы, их можно извлечь цианированием конечного твердого остатка, где их содержание увеличилось в 3-5 раз. Большинство летучих примесей из исходного концентрата (мышьяк, сурьма и ртуть) перейдут в обжиговые газы. 
Переработка белого металла и медного штейна
Данный процесс автор рассматривает как альтернативу традиционному конвертированию в конвертерах Пирса-Смита. 
Медный штейн или файнштейн, полученный при обычной взвешенной плавке, гранулируют, затем измельчают до 100% -65 меш. Измельченный штейн или файнштейн после отделения твердого от жидкости можно хранить, так что можно вести плавку и переработку материала независимо друг от друга и с наибольшей эффективностью.
Измельченный материал загружают в печь КС, работающей при температуре 780-800°С; используется воздух или обогащенный кислородом воздух. Средняя продолжительность реакции в обжиговой печи 4-6 часов и она зависит от желаемой степени удаления сульфидной серы. По ходу окисления идет реакция: 
(0,75 Cu2S + 0,25 FeS)тв + 2,75 O2 → 0,75 CuOтв + 0,25 Fe2O3тв + 2SO2
Для белого металла, не содержащего железа:
Cu2Sтв + 2O2 → 2 CuOтв + SO2
Содержащиеся в штейне/белом металле драгоценные металлы остаются «свободными» в огарке, т.к. проявляют очень низкую растворимость в оксидах. 
В дополнение к указанным реакциям, идет ещё реакция в твердом состоянии между оксидом меди и гематитом с образованием феррита меди. При 800°С и довольно широком интервале составов газа всё железо, присутствующее в штейне/белом металле образует феррит меди. 
Выгружаемый из печи огарок охлаждают, отходящие газы очищают обычными способами. Извлеченная пыль также поступает в охлаждающую установку для огарка. Если штейн/белый металл содержит много летучих примесей (As, Bi, Sb), собранную с электрофильтра пыль следует перерабатывать отдельно от огарка. 
Очищенные газы с 12-20% SO2 можно смешать с очищенными газами плавильной печи и далее направить на сернокислотный завод. 
Выгружаемые из охладительной установки огарки непрерывно выщелачиваются в серии чанов с перемешиванием, где оксид меди выщелачивается отработанным электролитом цеха электролиза меди. Выщелачивание выполняется при 40°С, средняя продолжительность – 4 часа и при постоянной кислотности 220 г/л. В этих условиях феррит почти нерастворим. Пульпу сгущают, фильтруют. Фильтрат, содержащий 45 г/л меди и менее 0,2 г/л железа, загружают в обычный электролизер, получают катодную медь.
