Repository: arqoofficial/metalcrow-nn

# Construction tooling (rebuild the term dictionary)

Heavy-dependency pipeline that *produces* `../data/`. Not needed to **consume**
the deliverable (use `../ontology_loader.py`, pure stdlib). Kept here for
reproducibility.

# 1. Refresh the free interwiki glossaries (cached under data/wikidata_cache/)
uv run python cli.py harvest

# 2. (Re)derive the contract seed + registry snapshot from the vendored contract
uv run python scripts/build_contract_seed.py --contracts data/reference/contracts_onthology.py

# 5. Copy out_corpus/* into ../data/ to update the deliverable
uv run pytest        # 56 tests, offline (stub encoder; no LaBSE download)
```

File: term_dictionary/construction/data/corpus_sample/rev07.md (part 2 of 3)
Зап. Австрал
прочие
Ист:
Выбранные концентрации реагентов: Fe2(SO4)3 – 0,04 и 0,26 кмоль/м3, NiSO4 – 0,85 кмоль/м3, H2SO4 – 0,5-0,92 кмоль/м3. Концентрации сульфата никеля и серной кислоты выбрали по аналогии с условиями электролиза на рафинировочном заводе Харьявалта (Финляндия). Для активизации окисления в автоклав вдували кислород, избыточное парциальное давление которого поддерживали в пределах 0,15-0,5 МПа по отношению к давлению паров воды; скорость потока – 0,5 л/мин. Продолжительность реакции – максимум 10,8 ксек после нагрева до 105ºС; продолжительность нагревания до 105ºС – 2,7 ксек (0,75 час), охлаждения – 1,2 ксек (0,33 час). После охлаждения образец отфильтровывали, анализировали остаток и раствор.
Для подтверждения способности реагировать сульфида с серной кислотой был изучен материальный баланс серы при выщелачивании частиц сульфида определенной величины с серной кислотой в разных концентрациях (рис. 1.21). Условия опытов: концентрация кислоты – 0,2 кмоль/м3, сульфида в пульпе - 0,09 кмоль/м3; температура - 80ºС, продолжительность реакции – 7,2 ксек (2 час). Реакцию вели в съемной колбе на 1л при 80ºС, объем которой заполняли азотом. Образующийся сероводород поглощался раствором сульфата меди. Количество H2S рассчитывали по количеству образовавшегося сульфида меди. Баланс серы рассчитывали на основе количества H2S и веса выщелачиваемого сульфида. 

Рисунок 1.21 – Реактор для сернокислотного выщелачивания с абсорбером H2S
Были получены следующие результаты. 
На рис. 1.22 показана разница в поведении СС и сфалерита при выщелачивании в окислительной среде сульфата железа (III) на основе уравнений (12) и (19). 

Рисунок 1.22 – Сравнение реакционной способности СС и сфалерита при выщелачивании с сульфатом железа (III): зависимость отношения сульфатной серы к общей сере в сульфиде (степень окисления серы Оs) от степени извлечения никеля и цинка
Очевидно, более 90% цинка выщелачивается из сфалерита при степени окисления серы 10%, т.е. цинк селективно выщелачивается (как и следовало ожидать). Однако при этой степени окисления серы выщелачивается только 40% никеля. По всей видимости, речь идет о разных механизмах выщелачивания. Индекс селективного выщелачивания (градиент функции с рис. 1.23) становится очень малой величиной, что свидетельствует об изменении механизма выщелачивания СС.
При выщелачивании СС в смеси синтетического сульфата никеля, серной кислоты и сульфата железа условия были изменены. Снижая концентрацию сульфата железа с 0,26 до 0,04 кмоль/м3, авторы ожидали подавления реакции окисления серы окислительной средой (сульфатом железа (III)) и активизации селективного окисления никеля. Однако наблюдался противоположный эффект. 

Рисунок 1.23 – Влияние концентрации сульфата железа (III) на сернокислотное выщелачивание никеля из СС: зависимость Оs от степени выщелачивания никеля
Селективное выщелачивание никеля немного активизировалось при высокой концентрации сульфата железа. Авторы считали, что выщелачивание по реакции (19) не активизировалось из-за отсутствия окислительного агента. Степень окисления серы и степень выщелачивания никеля из СС продемонстрировали линейную зависимость с высоким коэффициентом корреляции, не зависимо от концентрации сульфата железа. Этот результат говорит о том, что реакция (16) в условиях проведения опытов не активизируется даже при увеличении парциального давления кислорода, а также с более ранними данными о том, что непосредственное выщелачивание сульфида кислородом проходит медленнее, чем выщелачивание в окислительной среде. 
Увеличение концентрации серной кислоты с 0,50 до 0,92 кмоль/м3, как ожидалось, приведет к образованию сульфата железа (III) по реакции (13) и выщелачиванию никеля из СС по реакции (19). Однако, как видно из рис. 1.24, даже при удвоении концентрации кислоты селективность выщелачивания никеля повысилась незначительно. 

Рисунок 1.24 – Влияние концентрации серной кислоты на выщелачивание никеля из СС серной кислотой: зависимость Оs от степени извлечения
Несмотря на то, что степень извлечения (выщелачивания) никеля достигает 95%, индекс селективности выщелачивания остается низким, т.е. селективности выщелачивания никеля из СС достичь не удалось:
- при средней концентрации сульфата железа или при увеличении концентрации серной кислоты селективное выщелачивание никеля из СС усиливается, но слабее, чем ожидалось. В случае со сфалеритом картина иная.
- цель (селективное выщелачивание никеля из СС) достигнута не была.
С целью прояснения результатов была выполнена оценка баланса серы при выщелачивании сфалерита и СС серной кислотой.
Таблица 1.6 - Массовый баланс серы при выщелачивании СС и сфалерита серной кислотой

S после выщелачивания, мол.%

Связана в остатке
на образование H2S
Растворена в виде SO42-

СС
87
5
8

ZnS
22
65
13

Поверхности частиц СС и сфалерита и остатков после выщелачивания были обследованы методом рентгеновской фотоэлектронной спектроскопии (РФЭС). Показано, что частицы сульфида цинка выщелочены до внешних поверхностей и наличие остатков подтверждено. В случае СС, как полагают авторы, на поверхности исходных частиц СС присутствуют оксид никеля, сульфат никеля и сульфид никеля; на поверхности остатка – сульфид, оксид и дисульфид. Образующаяся при выщелачивании сера, по всей видимости, испарилась внутри измерительной камеры, которую откачивали до глубокого вакуума. Сульфат на поверхности исходных частиц СС мог образоваться при получении СС или при хранении, а оксид – при сушке образца.
Авторы пришли к следующим выводам:
- в случае выщелачивания сфалерита основной реакцией является выщелачивание цинка с образованием сероводорода и внешняя поверхность (частиц) остатка представлена сфалеритом, т.е. исходным ZnS. Таким образом, не образуется никакого «препятствующего» выщелачиванию слоя на поверхности остатка;
- в случае СС выщелачивание никеля с образованием сероводорода развито мало. На поверхности (частиц) остатка по мере развития реакции образуется дисульфид никеля. 
Этот дисульфид метастабилен и чуть растворим в растворе серной кислоты. Образование дисульфида никеля на внешней поверхности частиц является главным фактором, препятствующим селективному выщелачиванию никеля из СС. Это утверждение подкрепляется также оценкой баланса серы и оценкой количества серы, связанной в остатке выщелачивания. 
На рис. 1.25 показан механизм выщелачивания сфалерита и СС.

Рисунок 1.25 – Модель выщелачивания: (а) сфалерита (ZnS) и (b) СС сульфатом железа (III) в растворе серной кислоты
При выщелачивании сфалерита в кислом растворе по реакции (14) образуется H2S и он быстро покидает поверхность частицы остатка благодаря движению жидкости. Сероводород окисляется сульфатом железа (III) и фиксируется в виде осадка серы. Отсутствие неактивной фазы на поверхности частиц обеспечивает селективное выщелачивание цинка.
При выщелачивании СС образуется мало H2S. На поверхности частиц образуется слой серы – этот процесс идет одновременно с выщелачиванием никеля при окислении, как это показано уравнением (19). По уравнению (22), когда сульфид никеля окружает частицу СС и образуется лишь слегка растворимый слой NiS2, селективное выщелачивание никеля из СС подавляется:
S + NiS = NiS2(22)
Причины столь разного поведения при выщелачивании авторы обсуждают с термодинамической точки зрения. Изменение стандартной свободной энергии реакции (11) селективного выщелачивания цинка из сфалерита при 25С составляет -181 кДж/моль, селективного выщелачивания никеля из СС по уравнению (18) -197 кДж/моль. Разница в значениях так мала, что не объясняет разницу в степени выщелачивания. 
Как упоминалось выше, изменение стандартной свободной энергии образования H2S из сфалерита (уравнение (14)) и СС (уравнение (21)) при 25С составляет 29 и 13 кДж/моль, соответственно. Хотя оба значения – положительные величины, эмпирические данные говорят о том, что образование H2S из сфалерита (14) ускоряется при увеличении концентрации серной кислоты. Тогда следовало бы ожидать и развития селективного выщелачивания никеля из СС, т.к. разница значений изменений свободной энергии мала. Однако ∆G при 25С для образования NiS2 на поверхности частицы при выщелачивании СС (уравнение 22), образование которого подтверждено РФЭС, оценено в -67 кДж/моль. Следовательно, образование NiS2 идет гораздо легче, чем образование H2S. Можно предположить, что образование слоя NiS2 снижает селективность выщелачивания никеля из СС. В случае со сфалеритом образования слоя типа пирита ZnS2 не происходит. 
Если на поверхности выщелачиваемой частицы СС образуется слой NiS2, необходимо частичное окисление (23) или полное окисление (24) дисульфида, чтобы продвигалось выщелачивание никеля:
NiS2 + 3/2 O2 + H2O = NiS + H2SO4(23)
NiS2 + 7/2 O2 + H2O = NiSO4 + H2SO4(24)
Поскольку реакции 23 и 24 на поверхности выщелачиваемых частиц проходят одновременно с образованием NiS2, селективное выщелачивание никеля из СС не развивается далее некоторого значения индекса селективного выщелачивания. 
Выводы из работы:
- никель выщелачивается из СС серной кислотой, однако достижение высокой селективности невозможно;
- на поверхности выщелачиваемой частицы вероятно образование слегка растворимого слоя NiS2, препятствующего выщелачиванию никеля с высоким индексом селективности выщелачивания;
- авторы выдвинули предположение об изменении механизма выщелачивания никеля из СС по мере развития процесса. Сначала никель выщелачивается селективно и на частицах образуется слой серы. Эта сера затем взаимодействует с сульфидом никеля и образуется слой NiS2. Далее реакция выщелачивания идет посредством частичного или полного окисления слоя NiS2 и открытия новых поверхностей сульфида никеля, однако активизируется и образование NiS2. В результате, селективное выщелачивание никеля из СС не идет далее - по достижении некоторого значения индекса селективного выщелачивания. 
Результаты исследования поведения смешанных сульфидов при окислительном автоклавном выщелачивании приведены в работе Heguri и др [13].
Смешанный сульфид соcтава, %: Ni 57; Co 4,5; Cu ≤0,01; Fe ≤0,5; Mn 0,002 подвергали выщелачиванию в лабораторном автоклаве (3л). Были выявлены следующие закономерности.
При продолжительности выщелачивания 3,3 часа и температуре 160°С достигается извлечение никеля >99% (или за 2,5 часа при 170°С), при 150°С извлечение не превышало 96% даже после 4-х часовой выдержки.

Рисунок 1.26 – Зависимость извлечения никеля от времени выдержки при различных температурах (состав газовой фазы: О2 0,2МПа сверх давления пара + давление водяного пара)
Константу скорости реакции выщелачивания NiS + 2O2 = NiSO4 рассчитывали по потреблению O2, т.е. по наклону прямой зависимости потребления O2 от времени выщелачивания при 150-160°С. Энергия активации выщелачивания СС 35 кДж/моль. Если принять во внимание, что указанная реакция экзотермична, c теплотворной способностью 237 кДж/моль при 150 °С, то становится очевидным, что выщелачивание происходит спонтанно после обеспечения достаточной исходной энергии. 

Рисунок 1.27 – Зависимость извлечения никеля от инжекции О2 в жидкую или газовую фазу (время выщелачивания 4 часа, температура 170°С)
В случае вдувания O2 в газовую фазу реакция идет на поверхности раздела газ-жидкость и извлечение никеля ниже по сравнению с инжекцией непосредственно в жидкую фазу, т.е. влияние скорости растворения кислорода значительное. 
При дополнительном измельчении исходного СС – увеличении площади поверхности вдвое – с 2,2 до 4,4 м2/г извлечение никеля увеличивается на 4% при 160°С и на 20% при 150°С. 
Очевидно, что растворение железа при выщелачивании СС желательно свести к минимуму, чтобы снизить расход реагентов на последующих этапах очистки раствора. 

Рисунок 1.28 – Диаграмма Eh-pH для Ni-S, Fe-O и S-Н (при 150°С)
Из диаграммы для NiS следует, что железо может быть связано в остаток в виде Fe2O3, если оставаться в границах заштрихованной области.

Рисунок 1.29 – Зависимость извлечения никеля и железа от ОВП выщелоченных растворов
Растворение железа снижается при ОВП >0,7В против стандартного водородного электрода (?N.H.T) за счет его осаждения. 
Получение сульфата никеля высокой чистоты
Отмечается, что примеси Mg, Ca, Cl- в сульфате, который используется для приготовления катодного материала, существенно влияют на характеристики батареи.
1.4.4.1 Сульфуризация
Sumitomo запатентовала метод получения сульфата никеля высокой чистоты с низким уровнем примесей, особенно низким – Mg и Cl-, путем регулирования концентрации экстрагента и рН в процессе получения раствора сульфата никеля с высокой концентрацией никеля методом жидкостной экстракции с использованием органического экстрагента [14].
Руды, содержащие никель, в большинстве случаев содержат также и кобальт. Эффективным и практичным методом сепарации никеля и кобальта в сернокислотном растворе является жидкостная экстракция, применяемая во многих случаях. Например, в нерассмотренной японской патентной заявке No. 10-310437 кобальт экстрагируется с использованием в качестве экстрагента реагента с торговым наименованием PC88A, изготавливаемым Daihachi Chemical Industry. 
При применении этого экстрагента поведение магния и кальция при экстракции аналогично поведению никеля. Следовательно, при проведении ЖЭ раствора с высокой концентрацией никеля возникает проблема: эффективность сепарации магния или кальция снижается.
В другом нерассмотренном японском патенте No. 10-30135 предложен метод получения водного раствора никеля высокой чистоты, не содержащего натрий или аммоний, из водного никелевого раствора, содержащего примеси Ca, Mg, Co и др, путем экстрагирования и сепарации примесей с использованием в качестве экстрагента сложного эфира алкилфосфоновой кислоты или алкилфосфиновой кислоты, каждый из которых содержал никель. Никель экстрагируется “авансом” (загодя) в органический растворитель при высоком рН и органический растворитель с никелем приводится в контакт с никелевым раствором, содержащим примеси. Идут обменные реакции и никель из органического растворителя переходит в водную фазу, а примеси – в органику. Этот процесс эффективен также в отношении предотвращения попадания примесных элементов, таких как натрий (входит в состав реагента для корректировки рН) в никелевый раствор. Однако даже при промывке сульфата никеля, как это предлагается в нерассмотренном японском патенте No. 10-30135, магний в растворе ведет себя аналогично никелю и его сложно удалить. 
Более того, для случая, когда в сырьевом материале много железа или алюминия, попытка их выделить, например, нейтрализацией, ведет к потребности в большом количестве нейтрализующего агента. Кроме того, когда примеси осаждены, есть вероятность того, что ценные металлы (никель и кобальт) могут осадиться совместно (с ними) - это потери. 
Сырьем для предлагаемого в патенте процесса служит кислый никельсодержащий раствор, который может быть получен добавлением минеральной кислоты (например, серной или соляной) к оксиду никеля, файнштейну, сульфиду, смешанному Ni-Co сульфиду, черновому сульфату, полученному в медной отрасли, и широкому кругу никельсодержащих материалов, включая химикаты (оксид, гидроксид, карбонат, никелевый порошок, металличесикй никель; а также NiMH и Li-ионные батареи и производственный брак). 
В настоящем изобретении предложен метод получения чистого сульфата никеля, включающий следующие шаги:
1. Сульфуризация: добавка сульфурирующего агента к кислому никельсодержащему раствору с получением осадка сульфида никеля и раствора.
Этот процесс может быть осуществлен известным методом. Например, путем добавки газообразного или жидкого агента, при этом измеряется ОВП и рН кислого раствора. Элементы, склонные к образованию сульфидов (Co, Zn, Cu, Pb) осаждаются также, как и никель. Поэтому в случае большого количества примесных Zn, Cu, Pb в сырьевом материале предпринимается предварительная сульфуризация: селективная сепарация «авансом» только Zn, Cu, Pb путем ограничения количества добавляемого сульфурирующего агента – до такой степени, что никель не осаждается или путем строгого контроля ОВП кислого раствора. Нагрузка на последующие этапы снижается.
Когда никель осаждается в виде сульфида, Mg, Mn, Ca, Cr, Al, Na, K и им подобные сульфидов не образуют и остаются в растворе, за исключением небольшого количества «захваченных» примесей. Раствор с основной частью примесей отделяют от никеля.
Особых требований к выбору сульфурирующего агента нет, но легко доступны в больших количествах газообразный H2S, NaHS (гидросульфид натрия), сульфид натрия. 
Температура на этапах предварительной сульфуризации и «основной» сульфуризации особо не ограничена, но предпочтительная температура 40-80°С. Если температура <40°С, продолжительность реакции чрезмерно удлиняется. Если температура >80°С, нельзя использовать винилхлорид и стеклопластик для реакционных сосудов и трубопроводов, а выбор материалов и так невелик и затраты могут возрасти. 
Метод разделения твердого и жидкого и оборудование для этого особо не ограничены, можно использовать устройство для фильтрации под давлением, для всасывающей фильтрации, декантатор и др.
Если часть сульфида никеля повторно подвергается сульфидизации в качестве зародышей кристаллов, размер частиц сульфида может увеличиваться и «захват» уменьшится. 
2. Повторное растворение: образование пульпы сульфида никеля, добавка окисляющего агента к пульпе и, таким образом, получением концентрированного раствора никеля.
К сульфиду добавляется соляная или серная кислота с образованием пульпы. Затем добавляется окисляющий агент и никель выщелачивается и снова переходит в кислый раствор. Сульфид можно ввести, например, в раствор с концентрацией серной кислоты 100-300 г/л, образовавшуюся пульпу нагревают до 60-100°С при добавлении окисляющего агента. Окисляющим агентом, добавляемым на стадии повторного растворения, является один или более агентов из перечисленных: воздух, кислород, раствор перекиси водорода, газообразный озон
Полезно использовать сосуд под давлением – автоклав, например, и температуру 160°С или выше – сульфид быстро растворяется. Кроме того, при выщелачивании в автоклаве при температуре >100°С даже без добавок серной кислоты сера сульфида окисляется с образованием серной кислоты и легко получить сульфат никеля. 
Более того, если температура >200°С, реакция идет очень быстро, а оставшееся железо образует нерастворимый оксид и его легко отделить от никеля. Однако материал для сосуда, выдерживающий температуру >200°С, очень дорогостоящий и ещё требуются дополнительные затраты на нагрев. Так что предпочтительная температура – около 160-180°С.
3. Очистка раствора: полученный в п.2 концентрированный раствор подвергается нейтрализации путем добавок нейтрализующего агента; получается нейтрализованный осадок и концентрированный никелевый раствор после удаления железа.
Поскольку сульфид представлен тонкими частицами, захваченные им примеси в количествах, которые нельзя игнорировать, во многих случаях также вымываются в раствор. В связи с этим, раствор от сепарации т/ж подвергают очистке: тяжелые металлы (Fe) – осаждают, а Al обрабатывают нейтрализующей добавкой щелочи и осаждением. Когда выполняют нейтрализацию, предпочтительно скорректировать рН до 5,0-6,0. Если рН <5, удаление алюминия неэффективно, а если рН >6 начинает осаждаться даже никель, а это потери. 
Выбор нейтрализующего агента не особо ограничен, можно использовать гидроксиды Na, K, Ca, Mg или др. 
4. Жидкостная экстракция: никелевый раствор после удаления железа подвергается ЖЭ с получением обедненной органики и раствора сульфата никеля.

Рисунок 1.30 – Процесс получения сульфата никеля
Кислый никельсодержащий раствор выщелачивания сульфида никеля содержит также и кобальт (даже после операции очистки раствора). Отделение кобальта от никеля можно провести эффективно с помощью жидкостной экстракции очищенного от примесей раствора. 
В качестве экстрагента можно использовать экстрагент на основе кислого эфира фосфорной кислоты. 
Рафинат от ЖЭ нейтрализуют щелочью, примеси (Mg) осаждаются и удаляются, а жидкость можно вернуть на повторное выщелачивание сульфида никеля. Эффективная обработка стока (фильтрата) нейтрализацией идет предпочтительно при рН 7,5-9. 
Сульфат никеля можно получить в виде кристаллов (кристаллизацией или распылительной сушкой) или раствора. 
1.4.4.2 Карбонизация
В патенте [15] предложен метод получения сульфата никеля высокой чистоты путем селективного удаления магния из никельсодержащего раствора, включающий 3 этапа:
- карбонизация: добавка карбонизатора в никельсодержащий раствор с переводом никеля в осадок карбоната никеля или в смесь карбоната и гидроксида никеля; образуется пульпа из осадка и раствора. Такие элементы как: Co, Zn, Cu, Mn, Cr образуют карбонаты или гидроксиды в более низком интервале рН, чем никель. Эти элементы осаждаются вместе с никелем. Эти элементы отделяются либо жидкостной экстракцией, либо нейтрализующим осаждением. С другой стороны, примесные Mg, Na, K и др. образуют карбонаты или гидроксиды не так легко, как никель; они остаются в растворе после карбонизации и их легко отделить от никеля.

Рисунок 1.31 – Схема получения сульфата никеля высокой чистоты
Выбор карбонизатора особо не ограничен, но карбонат натрия широко используется в промышленности – его много, и он доступен.
Температура обработки особо не ограничена, но предпочтительно 40-80°С. Если температура ниже 40°С, продолжительность реакции велика, что ведет к увеличению размеров оборудования и росту инвестиционных затрат. С другой стороны, температура не менее 80°С препятствует использованию полимерных материалов в оборудовании, что ведет к росту затрат
- сепарация твердого (осадок) от жидкости (раствор). Выбор устройства для сепарации особо не ограничен, можно использовать пресс-фильтр, всасывающий (вакуумный) фильтр, декантатор или что-нибудь подобное. Смесь карбоната и гидроксида никеля, содержащие извлеченный никель, можно повторно (многократно?) использовать в качестве нейтрализующего агента на этапе очистки раствора
- нейтрализация: добавка нейтрализующего агента в раствор с целью извлечения никеля. Карбонат никеля или смесь карбоната/гидроксида никеля можно выделить в виде осадка на этапе сепарации твердого от жидкого и использовать повторно в качестве нейтрализующего агента для регулирования рН на другом этапе. Выбор нейтрализующих добавок особо не ограничен, но гидроксид натрия, гидроксид кальция, гидроксид магния или подобные им – не дорогие и применяются в промышленности.
Для нейтрализации рН следует скорректировать до 7,0-8,5. При рН <7,0 марганец удаляется недостаточно, а рН >8,5 превышает стандарт по рН для сточной воды и требуется дополнительная её обработка. 
- жидкостная экстракция: водный раствор чернового сульфата никеля с примесями контактирует с органическим растворителем (фосфоновой или фосфиновой кислотой). Изменение условий при жидкостной экстракции дает возможность корректировать концентрацию примесных элементов в растворе сульфата никеля, как это показано ниже.

Рисунок 1.32 – Схема удаления примесного элемента из никельсодержащего кислого раствора

Рисунок 1.33 – Поведение примесей при жидкостной экстракции: зависимость остаточного содержания (Residual rates) Mg и Ca от величины добавки карбоната натрия
Данный метод обеспечивает следующие - в промышленном отношении замечательные достижения:
- селективная сепарация и удаление магния гарантирует высокое качество сульфата никеля
- смесь карбоната и гидроксида никеля, образовавшуюся при карбонизации, можно использовать как нейтрализующий агент внутри системы, что позволяет снизить затраты. 

Сульфат кобальта
2.1 Химикаты кобальта. Сырье
Рафинированный кобальт производят в виде разнообразных продуктов. Каких-нибудь десять лет назад объемы производства кобальта в виде металла и химикатов были сбалансированы. Однако быстрый рост спроса на литиевые батареи привел к росту спроса на химикаты кобальта – главным образом, тетраоксид и сульфат. Доля мирового выпуска кобальта в химикатах увеличилась до 65% в 2020 г и продолжает расти. 
Хождение на рынке имеют следующие основные типы химикатов кобальта: четырехокись, сульфат, карбонат, хлорид, гидроксид, монооксид, оксид, оксалат и др. При этом превращение одной рафинированной формы в другую – не редкость, например, хлорид может быть превращен в тетраоксид, карбонат и оксалат – в порошки, гидроксид может быть использован в качестве сырья для получения сульфата, а все формы рафинированного металлического кобальта можно растворить с получением различных химикатов.
В 2020 г, по оценкам аналитиков Roskill, самый большой объем производства среди химикатов пришелся на тетраоксид, за которым следует сульфат и катодный кобальт.

Рисунок 2.1 – Мировое производство различных видов рафинированного кобальта в 2020 г, %
Ист.: CI [16]
Подчеркнем, что ДРК, по-прежнему, является ведущим поставщиком первичного кобальтового сырья (рудные концентраты, промпродукты) с долей 66% в 2020 г. Преимущественными видами кобальтовых промпродуктов по объему в 2020 г являлись неочищенные («черновые») гидроксид и карбонат кобальта с содержанием кобальта в типичном случае ~30%+ Со. Основная их часть поступает как сопутствующая продукция гидрометаллургической переработки Cu-Co руд в ДРК. Вторая большая группа кобальтовых промпродуктов – это Ni-Co сырье (файнштейн, смешанные Ni-Co гидроксиды и сульфиды).
В 2020 г в ДРК было произведено 87,7 тыс т кобальта в промпродуктах, что соответствует 68% мирового предложения, (что, впрочем, на 10% меньше, чем в 2019 г в результате временной остановки крупнейшего рудника Mutanda на 23 тыс т/г Со компанией Glencore). 
Крупнейшим производителем рафинированного кобальта является Китай: 89,2 тыс т в 2020 г (67% мирового выпуска). Основными видами кобальтовой продукции в Китае являются тетраоксид и сульфат.

Рисунок 2.2 – Производство различных видов кобальтовой продукции в разных странах, %
Ист.: CI [16]

Рисунок 2.3 – Производство химикатов кобальта по странам в 2020 г, %
Ист.: CI [16]
Китай производит основную часть кобальтовой продукции из импортного сырья (преимущественно конголезского). В последние годы наметилась тенденция к сокращению ввоза концентратов и увеличению импорта «гидрометаллургических промпродуктов». Так, например, за первые 10 месяцев 2021 г кобальта металлического импортировано всего 299 т, концентратов 13,4 тыс т (т.е. ~944 т Со, что на 70% меньше, чем 1-10мес.2020 г) и «гидрометаллургических промпродуктов» - 246,9 тыс т (~74 тыс т Со, что на 21,7% больше, чем в 1-10 мес. 2020 г). 
Структура контрактов на продажу Африканского гидроксида китайцам аналогична структуре на продажу концентратов, но есть и существенное отличие: требования к качеству материала значительно выше и усиливается роль штрафных вычетов. Элементы, такие как: железо, марганец, кремний и цинк представляют проблему, а если их содержание превышает некоторый уровень, то от поставки можно вообще отказаться. Обычный контракт на поставку гидроксида китайскому переработчику подразумевает материал с 30% Со (сух. вес), влажностью – менее 20% (обычно 12-13%), содержание железа менее 1%, марганца 5-6% максимум [17]. 
По некоторым оценкам, фигурирующим в печати, Китай производит более 80% мирового объема сульфата кобальта. При такой структуре рынка с явным доминированием Китая понятен особый интерес к проектам производства сульфата кобальта в «прочих» странах и, заметим, становится понятной ограниченность доступных литературных данных по способам переработки гидроксида кобальта в сульфат. 

Рисунок 2.4 – Прогнозные мировые мощности по производству сульфата кобальта на 2023 г (тыс.т Со)
Ист.: Electra [18]

Спецификации 
Таблица 2.1 – Сульфат кобальта батарейного сорта

Станд. Китай
типичн
Специф

Типичн

Coremax

Средн.
9-ти производ.
COB
(пилотн)

Ист.:
[16]
[17]
[18]
[19]
[20]

Co, %
20-20,5
20,5
>21,00
21,06
≥21
>20,5%
>20,8%

Ppm:

Al

<3
0,5
≤ 12
<10
2

As

<5
<1

Ca
50-500
50-100
<10
1,0
≤ 12
<10 (может быть до 100)
<0,01

Cd
10-50
≤5
<3
0,1
≤ 5
<10
<0,001

Cr

<3
0,5
≤ 5
<5
<0,01

Cu
10-50
≤20
<3
Н/д
≤ 3
<10
1

Fe
10-50
≤20
<3
2,0
≤ 5
<10
<1

K
-
50-100
<3
0,5
≤ 5
<5 (может быть до 100)
0,6

Mg
200-500
50-100
<10
0,5
≤ 10
<20 (может быть до 100)
27

Mn
10-50
<5
<3
0,5
≤5
<10 (может быть до 100)
5

Na
-
50-100
<10
1,5
≤ 12
<20 (может быть до 100)
128

Ni

<80
22,0
≤ 100
<10 (может быть до 100)
<10

Pb
10-50
≤ 10
<3
0,3
≤ 5
<10
<0,05

Si

<10
1,0
≤ 12
<20
<0,5

Zn
10-50
≤ 50
<3
2,0
≤ 5
<10
<2

Cl-

<10
<10
≤ 12

Нераствор

<50
5,0
≤ 50

РН
4,5-6,5
5,6-6,8

Источники: [19,20], а также:
- Coremax Corporation (Тайвань) производитель сульфата кобальта: розово-красные кристаллический порошок, пригоден для батарейной отрасли, изготовления катализаторов и пищевых добавок для скота.
- Средн. по 9-ти производителям – это данные компании Cobalt Blue (Австралия)
- продукт пилотного завода проекта Broken Hill (Австралия) компании Cobalt Blue
В 2020 г известная инжиниринговая фирма Ausenco Engineering Canada Inc обобщила результаты ТЭО по проекту переработки гидроксида в сульфат компании First Cobalt Corporation [21]. В техническом отчете приведены следующие данные по составу сульфата кобальта со ссылкой на Benchmark Mineral Intelligence (2020).
Таблица 2.2 - Типичные спецификации сульфата кобальта в Китае и Европе

Китай
Европа

Co, %
>21,00
>20,5

ppm:

Mn
<3
<500

Fe
<3
<100

Ni
<80
22,1

Cu
<3
<20

Na
<10
1,5

Ca
<10
1

Mg
<10
0,6

Zn
<3
<20

Pb
<3
<30

Cr
<3
<40

Cd
<3
0,1

Al
<3
0,5

Si
<10
1,1

K
<3
0,6

Cl
<10
<11

Нерастворимые
<50
5,1

Проект переработки гидроксида First Cobalt (Electra)
Компания First Cobalt (с ноября 2021 г переименованная в Electra Battery Materials Corporation - “Electra”) намерена получать сульфат кобальта из гидроксидов, выпускаемых Glencore и китайской CMOC на предприятиях в ДРК. Это обеспечит ~90% потребности будущего рафинировочного завода в сырье.
Компания Electra претендует на то, чтобы стать первым производителем сульфата кобальта батарейного сорта в Северной Америке. Объем производства составит 25 тыс т/г сульфата. Ввод завода в строй намечен на 4 кв.2022 г.
Напомним, что рафинировочный завод в Канаде, известный когда-то под названием Cobatec, имеет длинную историю. В период с 1996 по 1999 г завод проработал год на местном Co-Ag сырье. Затем он был закрыт, несколько раз переходил из рук в руки, несколько раз менялась концепция проекта его реабилитации/модернизации - пока он не оказался в собственности First Cobalt, имеющей в регионе, кстати, собственный проект добычи кобальта Iron Creek, находящийся на раннем этапе проработки. Стремясь быстрее ввести завод в строй, First Cobalt начала искать альтернативные источники сырья и нашла его в виде гидроксида кобальта в Африке и, в частности, у Glencore. 
Была проведена обширная программа исследований. 
Таблица 2.3 - Гидроксид кобальта для тестов
№
Co,
%
Cu,
%
Fe,
%
Mn,
%
Mg,
%
Si,
%
Zn,
г/т
Ni
г/т
Al
г/т
Cr
г/т

01
0% влаги
23,2
1,61
2,39
3,27
3,45
1,05
1920
3870
6390
54

03
влажн.66%
29,2
0,46
0,12
4,85
5,67
0,77
403
9410
1200
<100

Образец 01 – сухой (0% влаги) с низким содержанием кобальта и повышенным уровнем Cu, Fe, Si, Zn, Al поступил с одного из предприятий в ДРК. 
Образец 03 весом 570 кг – более типичный и представительный гидроксид с ~30%Со, поступивший прямо с предприятия Mutanda компании Glencore, влажность 66%. Как и ожидалось, образец в значительной степени рентгеноаморфный (>30%). Состав сложный, в т.ч. кобальтсодержащие минералы: CoMnO3, Co3O4, CoSO4, Co3(SO4)2(OH)2(H2O)2, CoSO3*2,5H2O, (Ni,Fe,Co)(OH)2(OH,S,H2O). Кобальт, содержащийся в оксиде марганца CoMnO3, возможно, выщелочить полностью труднее, а соединения Со3+ могут иметь более медленную кинетику выщелачивания, чем Со2+. Подробное описание тестирования всех этапов технологической цепочки, приведенное в Техническом отчете [22], опущено в данном обзоре.
Схема будущего завода согласуется со схемами других действующих предприятий, в т.ч.:
- Long Harbour (компании Vale): удаление примесей жидкостной экстракцией, за которой следует жидкостная экстракция кобальта;
- Bulong Refinery (закрыт): жидкостная экстракция кобальта с CYANEX 272, за которой следует осаждение сульфидов и жидкостная экстракция примесей с D2EHPA;
- Terrafame: кристаллизация гептагидрата кобальта высокой чистоты.
Технологическая схема включает следующие основные операции:
- подготовка сырья и репульпирование гидроксида
- выщелачивание серной кислотой при атмосферном давлении
- нейтрализация известняком, за которой следует классификация в циклонах, удаление гипса, сгущение и фильтрация в вакууме
- ISX (Impurity SX): жидкостная экстракция примесей, включая фильтрование рафината и обработку настыли (?crud)
- CoSX: жидкостная экстракция кобальта, включая фильтрование рафината и щелока десорбции и обработку настыли (?crud)
- кристаллизация, центрифугирование, сушка, упаковка продукта
- обработка натрия, включая испарение и кристаллизацию
- обработка фильтрата (стока) известью, за которой следует осветление и фильтрация до слива в озеро.

Рисунок 2.5 – Схема завода
Ист.: Ausenco [21]

Таблица 2.4 – Ключевые параметры проекта завода
Параметр
ед. измерения

Средн. ежесуточная пропускная способность по сух. сырью
Т/сут
50

Эксплуатационная готовность
%
91,3

Влажность сырья
% вес
66

Содержание Со 
% вес
30

Поставка сырья

Мешки по 1 т

Вместимость склада
Сутки
5

Проектное содержание кобальта в растворе выщелачивания
Г/л
20

Продолжительность выщелачивания
Часы
1

Температура выщелачивания
°С
45-50

РН нейтрализации

5,0

Продолжительность нейтрализации
Часы
6

Проектная температура охлаждающей башни
°С
30

Влажность фильтрационного кека остатка железа
%вес
25

Температура сырья ЖЭ примесей - ISX
°С
40

Стадии ЖЭ примесей - ISX
Экстракция/очистка /десорбция
3/2/2

Концентрация экстрагента ISX
% об.
20

Поток в отстойнике ISX 
М3/час/м2
3,5

Стадии ЖЭ кобальта - CoSX
Экстракция/очистка /десорбция
3/6/2

Концентрация экстрагента CoSX
% об.
40

Поток в отстойнике CoSX 
М3/час/м2
3,5

Проектная сортность по кобальту
%вес
20,5

Проектный объем производства 
Т/г
5000

Проектное рН обработки стока

11

Продолжительность обработки стока
Часы
1

При сбросе стока рН

8,5

Влажность фильтр.кека 
%вес
25

Макс.концентрация натрия в сточной воде
Мг/л
2000

Поступающее на переработку сырье (гидроксид Со) сначала подвергается репульпации, при этом с целью облегчения опульповывания добавляется рафинат из цепочки жидкостной экстракции кобальта CoSX. Результирующая пульпа затем перекачивается в резервуар выщелачивания, проектная плотность 20% вес твердого. При пуске используется подогреватель на газе, чтобы подогреть рафинат CoSX до 50 °С, что содействует выщелачиванию. 
Цепочка выщелачивания включает 3 бака с перемешиванием, установленных последовательно. При выщелачивании серной кислотой (при атмосферном давлении) получается раствор сульфата кобальта и примесей: 
Co(OH)2 + H2SO4 → CoSO4 + 2H2O
Слив (верхний) раствора самотеком проходит через баки, общая продолжительность выщелачивания 1 час. Процесс выщелачивания проходит при ~рН 1,5 и 45-50°С. В скруббере удаляются потенциальные пары кислоты. 
Выгружаемая после выщелачивания пульпа поступает в цепочку нейтрализации, включающую три бака с перемешиванием, установленные последовательно. С целью повышения рН и осаждения примесей, таких как железо, добавляют известняк. Время пребывания в баках выбрано равным 6-ти часам, что позволяет снимать бак для ремонтных работ.
Затем пульпа перекачивается на обезвоживание в циклон. Нижний продукт циклона поступает в насос сгущенного продукта (underflow pumpbox), где разделяется: между возвращающимся затравочным потоком в баки нейтрализации и вакуумным фильтром остатка железа. 
Верхний слив циклона поступает в охлаждающую башню (до 30-35 С), чтобы свести к минимуму настылеобразование далее по цепочке (при этой температуре растворимость гипса снижается и часть его выпадает в осадок). Выгружаемый из охлаждающей башни материал поступает в высокопроизводительный сгуститель, где сгущается до 35%. Нижний продукт перекачивают в горизонтальный вакуумный ленточный фильтр, а верхний слив – в питающий бак жидкостной экстракции. 
Нижние продукты циклона и сгустителя поступают в резервуар-хранилище с перемешиванием, откуда их перекачивают на горизонтальный вакуумный ленточный фильтр. Вакуумный фильтр включает несколько стадий противоточного промывания с целью извлечения растворенного кобальта. Фильтрат собирают и возвращают в сгуститель остатка железа, «позволяя кобальту поступать» на ЖЭ примесей (ISX). Фильтрационный кек фильтруют до содержания влаги 25% и выгружают в бункер, откуда его забирают в хвостохранилище. 

Рисунок 2.6 – Участки нейтрализации и обезвоживания
На жидкостную экстракцию примесей (ISX) поступает верхний слив сгустителя остатка железа. Слив собирают в питающем резервуаре, где раствор прокачивается через теплообменник и барьерный фильтр. Температура раствора повышается до 40°С, чтобы предотвратить осаждение гипса на последующих стадиях и улучшить кинетику “распутывания” (разделения фаз?) в смесителе-отстойнике. С помощью фильтров тонкой очистки удаляют оставшиеся твердые частицы, которые привели бы к дополнительному настылеобразованию и негативно повлияли бы на показатели экстракции.
Питающий раствор затем поступает на стадию экстракции, включающей три последовательных смесителя-отстойника. Водный и органический потоки идут противотоком, примеси переходят в органику. Поток органики состоит из экстрагента D2EHPA и разбавителя. Результирующий рафинат содержит кобальт, а также примеси - никель и магний. 
Рафинат поступает на фильтрование рафината «примесной» жидкостной экстракции (ISX), чтобы удалить захваченную водным раствором органику до поступления на жидкостную экстракцию кобальта CoSX. Насыщенная органика идет на очистку. Насыщенная органика, содержащая примеси, поступает в два очистительных смесителя-отстойника, куда добавляют серную кислоту. Кобальт, который перешел в органическую фазу по ходу экстракции, высвобождается и повторно растворяется в водной фазе, которую возвращают в смесители-отстойники цепочки экстракции. Поток органики от очистительных смесителей-отстойников поступает в десорбционный смеситель-отстойник вместе с оставшимися примесями. 
После очистки насыщенная органика следует на десорбцию ISX. Цепочка включает два смесителя-отстойника, в которых используется отфильтрованная вода (из озера?) и серная кислота. В кислой среде снижается растворимость металлов в органической фазе, примеси из органики эффективно удаляются «обратно», в десорбционный поток рафината. Этот поток выводится в цепочку обработки/очистки сточных вод, а органическая фаза – возвращается в десорбционный поток рафината. 
При работе смесителей-отстойников на границе раздела водной и органической фаз в отстойнике образуется устойчивая эмульсия из деградировавшей органики (degraded organic) и твердых (частиц). Этот материал откачивают в резервуар, откуда он идет в трикантерную центрифугу, чтобы удалить нежелательный материал из системы и вернуть органику назад, в бак подпитки. 
После фильтрования поток рафината, содержащий растворенный кобальт, поступает в цепочку жидкостной экстракции кобальта CoSX. Эта цепочка аналогична цепочке ISX, за исключением того, что кобальт теперь экстрагируется в органический растворитель, а не остается в водном потоке. 
Поступающий рафинат направляется в серию из трех смесителей-отстойников. Для контроля рН используют NaOH. Экстрагент - Cyanex 272. Насыщенная кобальтом органика поступает на очистку в смесителях-отстойниках. 
Водный рафинат перекачивают в систему фильтрования, включающую фильтр после отстойника и двухступенчатый фильтр. Из рафината извлекают захваченную органику, водный поток используется в качестве технологической воды или идет на обработку стоков. 
Насыщенную кобальтом органику направляют в серию из 6-ти очищающих смесителей-отстойников. Добавляют серную кислоту, чтобы удалить примеси Mg, Ni, Mn. Из-за падения рН из органической фазы также удалится некоторое количество кобальта, поэтому выгружаемый щелок очистки возвращают назад в отстойники цепочки экстракции, чтобы доизвлечь кобальт. Насыщенная органика затем поступает в десорбционные смесители-отстойники.
