Repository: arqoofficial/metalcrow-nn

# Construction tooling (rebuild the term dictionary)

Heavy-dependency pipeline that *produces* `../data/`. Not needed to **consume**
the deliverable (use `../ontology_loader.py`, pure stdlib). Kept here for
reproducibility.

# 1. Refresh the free interwiki glossaries (cached under data/wikidata_cache/)
uv run python cli.py harvest

# 2. (Re)derive the contract seed + registry snapshot from the vendored contract
uv run python scripts/build_contract_seed.py --contracts data/reference/contracts_onthology.py

# 5. Copy out_corpus/* into ../data/ to update the deliverable
uv run pytest        # 56 tests, offline (stub encoder; no LaBSE download)
```

File: term_dictionary/construction/data/corpus_sample/rev09.md (part 2 of 2)
В 2011 г плавильные мощности Xiangguang были расширены до 500 тыс т/г. Компания решила построить второй электролизный цех - в кооперации с Mettop, приняв новую технологию параллельного потока для всех 720 ванн. Благодаря повышенной плотности тока, суммарная производительность цеха №2 достигла 300 тыс т/г. 
В новом цехе №2 организована электрическая система для 420 А/м2 (2 электроцепи) и заново спроектированы теплообменники. Ингибиторы добавляются непрерывно.
Таблица 2.1 - Цех №1 (стандартная технология)
99,99769

Число рабоч.
130
130
130
130
130
103
103
103
103
103
116,5

Кач-во, % ЛБМ GradeА
100
100
100
100
100
100
100
100
100
100
100

Ag в катоде, ppm
9,15
9,55
8,9
8,1
8,2
9,5
9,5
9,0
9,7
10,5
9,2

Таблица 2.2 - Цех №2 (технология METTOP-BRX)

2012
2013
2014
2015
2016
2017
2018
2019
2020
2021
средн.

пл. тока
А/м2
410
410
410
385
385
410
410
385
385
385
397,5

Выход, %
99,2
99,2
99,3
99,2
99,2
99,3
99,2
99,3
99,2
99,2
99,2

Доля скрапа,%
13,2
13,3
13,2
13,2
13,2
13,1
12,6
12,4
12,5
12,7
12,9

Мощн. пост. тока, кВт/час
361
359
362
359
353
363
377
355
358
362
360,9

Кол-во пара, т
3658
4103
4430
4132
4322
4102
3906
4519
4106
3785
16 т (ВСЕГО?)

Cu в катоде,%
99,998
99,998
99,9979
99,9978
99,9978
99,9979
99,9979
99,9977
99,9977
99,9977
99,99784

Число рабоч.
100
100
100
100
100
100
100
100
100
100
100

Кач-во, % ЛБМ GradeА
100
100
100
100
100
100
100
100
100
100
100

Ag в катоде, ppm
4,9
5,1
5,0
5,7
5,9
4,5
4,3
4,3
3,9
4,7
4,8

Таблица 2.3 - Показатели работы цеха №2 с января 2019г по август 2020г*
№
пп
Показатель
Единицы измерения
Значение

1
Число ванн

720

2
Выпуск катодов
Тыс т
470,14

3
Извлечение меди
%
99,7

4
Плотность тока
А/м2
385

5
Срок службы анода
Сутки
16

6
Срок службы катода
Сутки
5/5/6

7
Доля скрапа
%
12,5

8
Напряжение на клеммах
В
0,32-0,50

9
Эффективность использования тока
%
99,27

10
Степень использования ванны
%
93

11
Скорость циркуляции электролита
л/мин
80-150

12
Потребление пара
т/т Cu
0

13
Потребленная мощность переменного тока
кВт·ч/т Cu
450

14
Дополнительное потребление электроэнергии
кг условного топлива/т Cu
55,31

*документ датирован 18 сентября 2020 г за подписью вице-президента Yanggu Xiangguang Copper
В заявлении вице-президента Yanggu Xiangguang Copper о «Применении технологии параллельного потока» от 12 сентября 2020 г отмечается, что, по сравнению с традиционной технологией, используемой в цехе №1, технология параллельного потока продемонстрировала на практике следующие преимущества:
- повышение производительности на 50% при аналогичном количестве ванн;
- размер инвестиций в гражданское строительство ниже на 17%;
- срок службы анода короче – 15 суток вместо 20-ти;
- качество катодов лучше (>99,9975%) по сравнению с катодами, полученными традиционным ЭР с применением катодов из НЖ;
- степень извлечения серебра выше. В цехе №2 содержание Ag в катодной Cu <5ppm, а в цехе №1 ~10ppm. Степень извлечения тоже выше;
- степень использования тока выше, а расход энергии ниже. Выход по току в цехе №2 ~99,4%, в цехе №1 ~97,5%. Кроме того, в цехе №2 не нужен пар для нагрева. Общий расход энергии примерно на 25% ниже, чем в цехе №1.
Модель новой электролитической ячейки с вводом электролита сверху
В статье W. Zeng и др. [13] описана модель новой электролитической ячейки с вводом для электролита вверху и выходом снизу с применением пакета COMSOL Multiphysics. В отличие от традиционных ячеек, в поле потоков новой ячейки нисходящие потоки «более доминирующие» и частицы шлама оседают быстрее, а катод менее загрязнен. Преимущества новой ячейки: ионы меди более равномерно распределены по ячейке, диффузионный слой у катода тоньше; более сильная конвекция имеет место в межэлектродном пространстве с доминирующими нисходящими потоками; частицы шлама получают больше возможностей для осаждения и вероятность достижения ими катода меньше. 
Таблица 2.4 - Главные параметры и пограничные условия для моделирования
Параметр
Значение

Плотность тока обмена
0,2 А/м2

Температура
323,15К

Концентрация H2SO4
180 г/л

Плотность тока (средн)
375 А/м2

Диаметр частиц примеси
14,5Е -6, м

Фактор симметрии анода
1,5

Фактор симметрии катода
0,5

Исходная концентрация ионов меди
45 г/л

Скорость потока вход/выход
11 мл/мин

Плотность частиц примесей
4200 кг/м3

При электролизе меди важно контролировать массоперенос различных частиц: ионов меди, сульфат-ионов, Н+ и т.д. Поскольку реакции на электродах включают только ионы меди, в стабильном состоянии перенос ионов меди имеет ключевое значение, а скорости переноса других частиц в типичном случае нулевые, благодаря уравновешиванию диффузии и миграции. 
При электроосаждении меди лимитирующей стадией обычно является скорее диффузия, а не элекрохимическая реакция. Следовательно, концентрационное распределение ионов меди в ячейке, особенно рядом с пограничными слоями, имеет значение, т.к. оно указывает на эффективность диффузии. 
Профили концентраций ионов меди в новой ячейке и традиционной ячейке были получены моделированием. Оказалось, что в новой ячейке ионы меди распределены более равномерно и, что особенно важно, толщина диффузионного слоя у катода и у анода меньше. Более тонкий диффузионный пограничный слой может обеспечить увеличение градиента концентраций и скорости диффузии при более высокой плотности тока. Следовательно, транспорт ионов меди идет более эффективно в новой ячейке с модифицированной геометрией, что дает возможность вести процесс электрорафинирования при более высокой плотности тока и в электролите с более низкой концентрацией меди. 
Поле скоростей потока жидкости в ячейке определяется притоком/оттоком и градиентами плотности жидкости между электродами, которые зависят от разницы концентраций меди. Новая ячейка отличается по градиентам плотности электролита (разницы в концентрациях меди) в межэлектродной зоне, а также по геометрии ячейки и конфигурации входа/выхода. В результате, в новой ячейке поле скоростей будет совсем другим по сравнению с традиционной ячейкой лабораторного масштаба.

Рисунок 2.7 - Поле скоростей электролита (11 мл/мин, 50°С, 375 А/м2, стабильное состояние): а) – лабораторная традиционная ячейка, б) – новая ячейка (черные стрелки – векторы скорости, белые линии – линии потока)
Ист.: [13]
Очевидно, что самое большое различие полей в этих ячейках – по интенсивности конвекции, особенно между электродами. Из-за более узкой и более высокой конструкции новой ячейки приток и отток электролита сильнее влияют на поток жидкости и конвекция в межэлектродной зоне становится более интенсивной. 
Из-за градиентов плотности жидкости потоки электролита между анодом и катодом в новой ячейке всё ещё имеют вид петли, аналогичный традиционной ячейке. Кроме того, нисходящие потоки ниже анода в новой ячейке имеют значительный размер, что является следствием объединенного влияния естественного анодного нисходящего потока и вынужденного нисходящего потока от входа к выходу. Основная часть этих нисходящих потоков электролита поворачивает направо и течет к выходу; остальная часть поворачивается и течет назад, создавая конвекцию в ячейке. Эти нисходящие потоки могут способствовать осаждению частиц шлама без нарушения чистоты катода, хотя некоторые частицы шлама могут быть повторно захвачены поворачивающимся вверх потоком и повторно зайти в межэлектродное пространство. Кроме того, конфигурация «вход вверху-выход внизу» делает нисходящие потоки более значительными в новой ячейке и, следовательно, создаются более благоприятные условия для оседания частиц шлама или их вытекания из ячейки. На срезе в 100 мкм от поверхности катода в новой ячейке меньше частиц шлама, лишь небольшая часть частиц, достигших дна катода, может быть подхвачена слабым восходящим потоком, идущим вдоль катода. 
Сопоставление результатов моделирования для двух ячеек показало, что вход и выход должны быть размещены, по возможности, как можно ближе к межэлектродной зоне. Конфигурация «вход вверху-выход внизу» создает более благоприятное поле скоростей потока жидкости и улучшает контроль за частицами шлама. 
Влияние струи между электродами на качество катода при электрорафинировании меди с высокой плотностью тока
Как известно, повышение плотности тока – один из главных способов повышения производительности электрорафинирования (ЭР) меди. Однако в традиционном варианте ячейки «ввод электролита сверху-вывод снизу» увеличение плотности тока ведет к ухудшению качества поверхности катодной меди. В работе китайских авторов [14] изучено влияние струи между электродами на качество катодной меди. Показано, что в варианте со входом струи с одной стороны скорость циркуляции электролита оказывает большое влияние на шероховатость поверхности катода (обратная корреляционная зависимость). Однако при малой скорости циркуляции электролита шероховатость поверхности катода неравномерна. Чем дальше зона на поверхности катодной меди от области струи, тем грубее поверхность катодной меди и наоборот. 
В технологии METTOP-BRX применяется впускной коллектор (manifold inlet) для получения параллельного потока электролита и поступления свежего электролита непосредственно к поверхности катода. Данная технология применяется в промышленном масштабе, но информации о влиянии параллельного потока на качество катодной меди при ЭР с высокой плотностью тока мало. В работе [14] экспериментально изучено влияние способа ввода электролита, скорости циркуляции электролита и положения струи на качество поверхности катодной меди.

Рисунок 2.8 - Схема экспериментального устройства для электрорафинирования меди: а) – традиционный вариант «ввод снизу-вывод сверху»; б) вариант с односторонним впуском струи (single-side jet inlet mode)
Ист.: [14]
В опытах анод – черновая медь, катод – нержавеющая сталь со средней шероховатостью поверхности 0,39 мкм. В ячейке 4 анода и 3 катода, но запитана была только одна пара анод/катод в центре ячейки. Катод был покрыт прозрачной лентой за исключением площади в 180 см2 (150 мм·120 мм), на котором оседала чистая медь.
Условия проведения всех опытов: температура электролита 50°С, расстояние катод-анод 20 мм, плотность тока 450 А/м2, концентрации ионов меди и серной кислоты были, соответственно, 45 г/л и 180 г/л, добавок в электролите нет. 
Изучены два варианта ввода электролита (вывод электролита во всех опытах один – вверху). На рисунке 2.8а) показан традиционный вариант «ввод снизу-вывод сверху», преимущество которого заключается в том, что шлам, взвешенный в электролите, может быстро покинуть ячейку. 
Второй вариант: «односторонний» ввод струи, т.е. струя вводится между катодом и анодом (рисунок 2.8б). Свежий электролит вводится непосредственно поблизости каждого катода в виде струи из сопла диаметром 3 мм, помещенного в специально спроектированный резервуар из оргстекла, в электролитической ячейке. Сопла могут быть вставлены в любом из четырех равноудаленных рядов круглых отверстий в резервуаре, они находятся на расстоянии 5 мм от поверхности катода. Шероховатость катода – это среднее значение из замеров в пяти точках на катоде.
При ЭР меди электролит обычно циркулирует, как показано на рисунке 2.8а). При высокой плотности тока по мере течения времени – с 1 час до 5 час шероховатость поверхности катодной меди резко увеличивается – с 1,32 мкм до 8,18 мкм.

Рисунок 2.9 - Влияние продолжительности электролиза на шероховатость поверхности катодной меди в традиционной ячейке (скорость циркуляции электролита 1,0 л/мин)
Ист.: [14]
Увеличение времени электролиза также вело к тому, что поверхность становилась более неровной, размер зерен увеличивался. При ЭР процесс ведут до 7 суток и при 450 А/м2 можно ожидать значительно более шероховатой поверхности катода. Из-за экспериментальных ограничений в опытах продолжительность электролиза составляла 5 часов. 
В традиционной ячейке шероховатость поверхности и стандартные отклонения постепенно уменьшались с увеличением скорости циркуляции электролита.

Рисунок 2.10 - Влияние скорости циркуляции электролита на шероховатость поверхности катодной меди в ячейке с традиционным вводом электролита
Ист.: [14] 
Когда в традиционной ячейке скорость циркуляции электролита больше 2,0 л/мин, снижение шероховатости немного замедляется. Это можно объяснить следующим образом. Электролит в ячейке быстро обновляется, однако из-за малого расстояния между катодом и анодом и относительно большой площади электродной пластины, свежий электролит стекает, главным образом, снизу (у дна) и по обе стороны ячейки, в обход электродов – лишь очень малое количество свежего электролита втекает в область между электродами. Когда скорость циркуляции электролита достигает некоторого значения, улучшение качества катода становится неочевидным. Обычно длина промышленной электролитической ячейки ~5 м и по всей длине параллельно размещены более 100 электродов. При традиционном вводе электролита понижать шероховатость катодной меди путем увеличения скорости циркуляции электролита нерационально.
В варианте с «односторонним» вводом струи свежий электролит в виде струи поступает непосредственно между катодом и анодом. Скорость циркуляции электролита сильно влияет на шероховатость поверхности катодной меди.

Рисунок 2.11 - Влияние скорости циркуляции электролита на шероховатость катодной меди. Положение ввода струи – у сопла ii
Ист.: [14]
С ростом скорости циркуляции от 0,5 до 4,9 л/мин шероховатость снижается с 6,86 мкм до 2,97 мкм, а стандартное отклонение – с 2,43 до 0,23 мкм. Можно сделать вывод, что поток струи способен эффективно повышать качество катодной меди. 
Ниже на рисунке 2.12 показано изменение шероховатости при разных скоростях циркуляции электролита. В варианте со струей при скорости циркуляции электролита менее 2,0 л/мин шероховатость небольшая в центре катодной меди и постепенно увеличивается по направлению к обоим краям. Это объясняется тем, что диапазон перемешивания потоком струи ограничен из-за низкой скорости циркуляции, поэтому струя сильно влияет на качество поверхности в центре и мало влияет на краях катода. Чем ближе (зона) поверхности катодной меди к области струи, тем более гладкая поверхность катода получается.

Рисунок 2.12 - Шероховатость поверхности при различных положениях замеров на катоде и разных скоростях циркуляции электролита
Ист.: [14]
По мере увеличения скорости циркуляции неравномерность шероховатости поверхности катодной меди снижается и почти исчезает при 4,0 л/мин.
Источники
Crundwell, F.K.; Moats, M.S.; Ramachandran, V.; Robinson, T.G.; Davenport, W.G. Extractive Metallurgy of Nickel, Cobalt, and Platinum-Group Metals; Elsevier: Kidlington, Oxford, UK, 2011,
Теория и технология получения цвеных металлов электролизом. Учебнометодическое пособие. Екатеринбург, 2022, 174 стр.,
Zongliang Zhang et al. Modelling nickel electrowinning with electrode diaphragms based on Nernst-Plank equiation and volume force form of Darcy’s law. J. of the Electrochem. Soc., 166 (4), 2019, pp 120-131,
Zongliang Zhang. Model simulation and experimental study of the electrolytic metal recovery, purification, and separation peocess – Cu, Ni, Zn electrowinning and Li isotope separation. Dissertation, The University of Utah, May 2020, 219 pp,
Zongliang Zhang et al. A comprehensive model for metal electrowinning, Proceedings of ‘Extraction 2018’, pp 1485-1495,
V. Nieminen et al. Development of anode bag technology in nickel electrowinning. ‘ALTA 2011’ Proceedings, 2011, pp 271-275,
W. Jin et al. Electrolytic recovery of bismuth and copper as powder form acidic sulfate effluents using an emew® cell. RSC Advances, vol 5, no 62, pp 5037250378,
J. Robinson et al. High current density electrowinning of nickel in a EMEW® cell. ‘Ni-Co 2013’ Proceedings, 2013, pp 191-200,
Mettop GmbH. Mettop-BRX Technology – The next level of tankhouse technology at 420 A/m2. Presentation at Conference of Metallurgists 2021, Metsoc, 2021,
Mettop GmbH. METTOP-BRX Technology (Brochure), 10 pp,
A. Filzwieser, M. Hanel et al. FAQs with regards to Operating a Cu ER Tankhouse above 400 A/m2 Using Mettop-BRX Technology (Mettop GmbH), 13 pp,
R. Krenn. Xiangguang Copper – the Benchmark for Refining by Using the METTOP Parallel Flow system. Presentation at EMC 2023/ 2023/ 32 pp,
Weizhi Zeng et al. Transport in a newly designed copper electrolytic cell and a laboratory-scale conventional electrolytic cell. JOM, vol 69, no 10, 2017, pp 18761887,
Hongdan Wang et al. Effect of jet flow between electrodes on the cathode quality in copper electrorefining with high current density. Metals, 2018, 8, 833, 8 pp.
