Repository: arqoofficial/metalcrow-nn

# Construction tooling (rebuild the term dictionary)

Heavy-dependency pipeline that *produces* `../data/`. Not needed to **consume**
the deliverable (use `../ontology_loader.py`, pure stdlib). Kept here for
reproducibility.

# 1. Refresh the free interwiki glossaries (cached under data/wikidata_cache/)
uv run python cli.py harvest

# 2. (Re)derive the contract seed + registry snapshot from the vendored contract
uv run python scripts/build_contract_seed.py --contracts data/reference/contracts_onthology.py

# 5. Copy out_corpus/* into ../data/ to update the deliverable
uv run pytest        # 56 tests, offline (stub encoder; no LaBSE download)
```

File: term_dictionary/construction/data/corpus_sample/rev07.md (part 3 of 3)
Зап. Австрал
прочие
Ист:
При десорбции рН понижают добавками серной кислоты, чтобы вывести кобальт из органики в водный раствор. Насыщенный раствор десорбции поступает на фильтрование, а отбросный раствор – возвращается на экстракцию. 
Насыщенный раствор поступает на фильтрование, включающее фильтр после отстойника и двухступенчатый фильтр. Фильтрование осуществляется с целью снижения потерь органики и смягчения влияния захваченной органики на качество сульфата никеля. Отфильтрованный раствор десорбции затем поступает на кристаллизацию.
С пограничной эмульсией в смесителях-отстойниках поступают аналогично сказанному выше. 
Раствор десорбции из питающего бака перекачивают в кристаллизатор c механической рекомпрессии пара и с принудительной циркуляцией (mechanical vapour re-compression forced circulation crystalliser). Раствор непрерывно циркулирует, способствуя росту кристаллов, а испаренная вода поступает в конденсатор и удаляется из системы. Слив пересыщенного раствора непрерывно удаляется, чтобы поддерживать равновесие в системе. Этот слив поступает в сгуститель и далее в центрифугу для дальнейшего обезвоживания.
Слив кристаллов сульфата направляется в сгуститель и центрифугу для обезвоживания. В центрифугу вводят отфильтрованную воду, чтобы удалить оставшийся раствор с растворенным кобальтом. При этом удаляется также оставшийся магний – до уровня, ниже требуемого по спецификации. После центрифугирования кристаллы направляют в сушилку с кипящим слоем для окончательного обезвоживания. Тонкие фракции из сушилки собирают с помощью пылеуловителя и передают в барабан, материал упаковывают в мешки для продажи. 
Часть водного потока удаляют из системы и возвращают на нейтрализацию, чтобы предотвратить непрерывное накопление магния в кристаллизаторе. 
После сушки кристаллы поступают в бункер, оттуда кристаллы забирают и упаковывают в мешки. 
Проект включает также систему обработки натрия. Эта система удаляет натрий из стоков до сброса. Концентрация натрия в рафинате от CoSX обычно 19,4 г/л, а при сбросе должна быть ниже 2,0 г/л. Проект предусматривает и систему обработки сточных вод. 
По проекту предполагается получать порядка 5000 т/г Со в сульфате с 20,8% следующего состава.
Таблица 2.5 - Состав сульфата кобальта по проекту

Co
Mn
Mg
Ca
Zn
Ni
Cu

Г/т
20,8%
42
49
59
<7
80
11

Со/элемент
1
4930
4270
3525
29710
2600
18570

Проект Broken Hill
Австралийская компания Cobalt Blue продвигает кобальтовый проект Broken Hill (штат Новый Южный Уэльс), ввод которого в строй предполагается в 2025 г. Особенность проекта заключается в том, что в месторождении кобальтовое оруднение ассоциировано с пиритом FeS2. Запасы руды в категории “вероятные” на 2020 г оценены в 71,8 млн т с 710 ppm Co (оценка запасов/ресурсов уточняется). 
Компания разработала и запатентовала технологию “СОВ” - переработки таких руд на смешанный гидроксид или сульфат кобальта, включающую следующие этапы:
- руда после дробления обогащается гравитационными и флотационными способами с получением концентрата с 0,45% Со, 50% Fe, 30% S;
- пиритный концентрат обжигается при 700-750ºС в инертных условиях (азот) в течение 30-45 минут с получением в результате пиролиза искусственного пирротина и элементарной серы. По мере охлаждения серосодержащие пары конденсируются и получаются твердые гранулы серы;
- искусственный пирротин выщелачивают при низких температурах 120-140ºС и низком давлении (2-15 бар) в автоклаве. Кобальт переходит в раствор, извлечение обычно >95%, расход кислорода 250 кг/т. Обогащенный железом остаток отфильтровывается и из него извлекается дополнительная сера. Сера – товарный продукт. 
- до осаждения СГ (Co-Ni и Mn) из раствора выщелачивания удаляют примеси (Fe, Cu, Zn) с помощью операций осаждения, ионного обмена и жидкостной экстракции. Отмечается, что осадок гидроксида хорошо отфильтровывается от хлоридного маточного раствора, остаточная влажность 10-15%. Эти показатели контрастируют с осадками, полученными из сульфатного маточного раствора, обычно липкими (вязкими) и содержащими до 50-60% влаги. В отличие от “обычного” СГ, присутствующего на рынке, в данном продукте больше кобальта, чем никеля, %: Со 37-38, Ni – 6,94, Ca – 2,22, Cu – 0,01, Fe – 0,07, Mn – 0,85; Zn – 0,12; Cl – 7,10. 
- СГ рафинируют с получением чистого кристаллического сульфата кобальта. Сначала СГ выщелачивают, а затем удаляют примеси путем нескольких шагов жидкостной экстракции. Кобальт отделяют и раствор концентрируют в цепочке жидкостной экстракции, раствор десорбции поступает в испарительный кристаллизатор.
В ходе подготовки предварительного ТЭО в 2018 г тестировали разные варианты ионного обмена и жидкостной экстракции, наилучший достигнутый результат – гексагидрат кобальта ~20,5% с суммарным содержанием примесной меди ~800 ppm и марганца ~800 ppm. В ходе осуществления программы 2020 г эти результаты были существенно улучшены: получен гептагидрат кобальта >20,8% и содержанием примесей, указанного ниже в таблице. Компания рассчитывает снизить содержание магния и натрия в сульфате за счет дальнейшей оптимизации параметров цепочки ионного обмена. 
В 2021 г введен в строй пилотный завод, на 2022 г запланирован к вводу демонстрационный завод. СГ, полученный на демонстрационном заводе, будет отправлен партнерам – потенциальным покупателям продукции [22]. 
Сульфат кобальта высокой чистоты (Sumitomo)
Sumitomo Metal Mining запатентовала метод получения сульфата кобальта высокой чистоты с пониженным содержанием примесей, особенно Ca, Mg, Na из кислого солянокислого кобальтсодержащего раствора с применением жидкостной экстракции кислым органическим экстрагентом [23]. 
Известен метод переработки латеритовых руд, включающий сульфидирующий обжиг с получением смешанного Ni-Co сульфида, который затем выщелачивается серной кислотой с целью извлечения кобальта. Из раствора выщелачивания после жидкостной экстракции извлекают кобальт в виде металла или соли. Однако мощности и затраты, связанные с методом, объединяющим сульфидирующий обжиг и кислотное выщелачивание, растут в связи со снижением качества руды в последние годы. Кроме того, при выщелачивании серной кислотой возникает проблема при увеличении масштабов производства: процесс выщелачивания требует времени, а баланс по серной кислоте в системе невозможно поддерживать, если не выгружать из системы кислоту после извлечения металла, при этом необходимо ещё обеспечивать серу для сульфидирования. 
 Недавно был предложен такой метод: выщелачивание бедной латеритовой руды серной кислотой при высокой температуре и давлении, последующее удаление примесей, добавка сульфидирующего агента с получением сульфида. Полученный сульфид выщелачивают в хлоридной среде с получением металлического кобальта. Этот метод внедрен. Хлорное выщелачивание проходит быстро и производственные мощности сравнительно компактны. При выщелачивании получается сера в виде остатка выщелачивания, её можно использовать в качестве сульфидирующего агента. Кроме того, при электролизе в хлорной ванне можно сэкономить электроэнергию. Эти и другие преимущества хлорного выщелачивания известны, однако, получить соли кобальта, именно сульфата, не просто.
Среди разнообразных требований к сульфату кобальта батарейного сорта имеется ограничение по концентрации Cl- - обычно на уровне 0,1% или менее. Можно, конечно, сначала получить чистый металлический кобальт, а потом растворить его в серной кислоте. Однако оценка продолжительности процесса и затрат делает этот вариант экономически неэффективным. 
Можно представить себе следующий способ: хлоридный кобальтсодержащий раствор подвергается жидкостной экстракции с извлечением ионов кобальта, которые затем десорбируются раствором серной кислоты с получением раствора сульфата кобальта. В качестве экстрагента, способного выделять кобальт, известны фосфоновая кислота и фосфиновая кислота, моно-2-этилгексиловый эфир 2-этилгексилфосфоновой кислоты и ди(2,4,4-триметилпентил)фосфиновая кислота. При использовании фосфоновой или фосфиновой кислоты в качестве экстрагента характер экстракции зависит от рН раствора: наблюдается тенденция к росту скорости экстракции по мере увеличения рН. Более того, кобальт и другие примесные элементы можно экстрагировать в органическую фазу, используя то обстоятельство, что для каждого элемента имеется присущая ему зависимость экстракции от рН. 
Целью изобретения Sumitomo явилось производство чистого сульфата кобальта путем эффективного удаления примесей таких как: Ca, Mg и Na в процессе получения чистого концентрированного раствора сульфата кобальта путем применения жидкостной экстракции с использованием кислого органического экстрагента.
Этапы процесса:
(1) приведение в контакт экстрагирующего растворителя с 10-30% по объему экстрагента и кобальтсодержащего хлоридного раствора при рН 4,0-5,0. Кобальт экстрагируется и образуется кобальтсодержащая органическая фаза;
(2) смешивание кобальтсодержащей органической фазы от этапа (1) с очищающей жидкостью, содержащей кобальт, чтобы перевести примеси, содержащиеся в кобальтсодержащей органической фазе, в очищающую жидкость, содержащую кобальт, образуя, таким образом, кобальтсодержащую органическую фазу после очистки;
(3) добавление разбавленной серной кислоты в качестве стартовой адсорбирующей жидкости (stripped liquid а не stripping liquid) к кобальтсодержащей органической фазе после очистки, чтобы довести рН до 0,5-1,0. Таким образом, получается раствор сульфата кобальта.
В качестве экстрагента применялся эфир фосфоновой кислоты. Соотношение жидкостей по объему (O/A0): кобальтсодержащей органической фазы (О) к хлоридному кобальтсодержащему раствору (A0) поддерживается на уровне 5,0-7,0.
Объемное отношение жидкостей (O/A1) кобальтсодержащей органической фазы (О) к кобальтсодержащей очищающей жидкости (А1) поддерживается на уровне 5-10, а рН – 4,0-5,0, чтобы перевести ионы примесей из кобальтсодержащей органической фазы в очищающую кобальтсодержащую жидкость.
Количество добавляемой серной кислоты в адсорбирующей жидкости, добавляемой к органической фазе, корректируется так, чтобы концентрация кобальта в растворе сульфата кобальта, полученного по Этапу (3), поддерживалась на уровне 60-100 г/л.
В результате получается сульфат кобальта с пониженным содержанием Ca, Mg, Na и низким содержанием Cl-. Концентрация Ca, Mg, Na по отношению к концентрации кобальта в растворе сульфата кобальта, достижимая этим методом, снижается до 0,0001; 0,0001; 0,00005, соответственно.

Источники
Roskill. Study on future demand and supply security of nickel for electric vehicle batteries, EU, 2021, 144 pp
J. Vaugham, W.Hawker, D.White. Chemical aspects of mixed nickel-cobalt hydroxide precipitation and refining. ALTA 2011 Proceedings, May 2011, 13 pp 
C. Ecott. Refining pf mixed sulphide precipitate to produce battery grade metals using Outotec pressure oxidation process. Ni-Co 2021: The 5th International Symposium on nickel and cobalt, 2021, pp 153-163
Terrafame. Sustainability review – June 2021, 2021, 36 pp
Extractive Metallurgy of Nickel, Cobalt and Platinum Group Metals. Ed.: F.K. Crundwell, M. Moats et al., Elsevier, 1st edition, 2011, 502pp,
Sumitomo Metal Mining. Supplementary Explanation for Financial Summary, 3rd Quarter FY2021, February 8th, 2022, 14 pp,
Sumitomo Metal Mining. Integrated report 2020, 70 pp,
Hiroshi Kobayashi, Hirofumi Shoji et al. Chlorine Leaching Mechanism of Nickel Sulfide. J. Japan Inst. Met. Mater. Vol. 80, No. 11 (2016) , pp. 713 – 718,
Hiroshi Kobayashi, Hirofumi Shoji et al. Chlorine Leaching of Nickel and Cobalt Mixed Sulfide using Iron Chloride Solution, J. Japan Inst. Met. Mater. Vol. 81, No. 5 (2017), pp. 282-287,
Sumitomo Metal Mining. Presentation, May 2019,
Sumitomo Metal Mining. IR-Day 2020 (Transcription of contents), 19 pp,
Hiroshi Kobayashi et al. Mat.Trans., v.59, #9 (2019), pp 1458-1464,
Shinichi Heguri et al. Leaching behaviour of Ni/Co sulfide during pressurized oxidation. Akta 2015 Nickel-Cobalt-Copper Proceedings, pp 398-405,
Patent US 9017640 B2, Apr.28, 2015,
Patent US 9702 023 B2 (2017),
Cobalt Institute. Report: State of the Cobalt Market, May 2021, 20 pp,
CRU Consulting. Polymetallic nodule valuation, 2019, 91 pp,
Electra Battery Materials.Investor Presentation, January 2022, 21 pp,
Китайский национальный стандарт GB/T 26523-2011 для сульфата кобальта батарейного (NMC/NCA) сорта. Цитировано по данным Dorfner ANZAPLAN GmвH,
Queensland University of Technology. Li-ion battery cathode manufacture in Australia, 2019, 144 pp,
Ausenco Engineering Canada Inc. Association for the Advancement of Cost Engineering (AACE) Class 3 Feasibility Study, July 9, 2020, 163 pp
Cobalt Blue. Press-Release: Concentrate circuit (pilot trial) program successfully completed, 29 June, 2019, 26 pp,
CA 2860149 C 2017/04/04 Method for producing cobalt sulfate.
