Repository: arqoofficial/metalcrow-nn

# Construction tooling (rebuild the term dictionary)

Heavy-dependency pipeline that *produces* `../data/`. Not needed to **consume**
the deliverable (use `../ontology_loader.py`, pure stdlib). Kept here for
reproducibility.

# 1. Refresh the free interwiki glossaries (cached under data/wikidata_cache/)
uv run python cli.py harvest

# 2. (Re)derive the contract seed + registry snapshot from the vendored contract
uv run python scripts/build_contract_seed.py --contracts data/reference/contracts_onthology.py

# 5. Copy out_corpus/* into ../data/ to update the deliverable
uv run pytest        # 56 tests, offline (stub encoder; no LaBSE download)
```

File: term_dictionary/construction/data/corpus_sample/rev05.md (part 4 of 4)
S
Fe
Файнштейн Садбери
Для штейнов и их «частей», в противоположность предыдущим способам, состав этих материалов имеет меньшее значение с точки зрения извлечения меди и селективности. Более того, относительное содержание каждого компонента не критично, т.к. данный процесс эффективен практически для любого диапазона отношений Cu, Fe, Ni.
Обжиг можно вести в любом из известных устройств. Обжиг может идти автогенно. Предпочтение отдается печи КС по причине высокой производительности и сравнительно высокой концентрации SO2 в отходящих газах. Исходный материал для обжига в КС должен быть измельчен – предпочтительно до частиц диаметром ≈100-600 мкм. Если исходный материал уже является тонким порошком, его следует окатать. Если исходный материал происходит из расплавленного штейна, можно провести водную грануляцию. 
Огарок от обжига намертво может содержать значительные количества CuO в твердом растворе с Ni. Огарок подвергают селективному восстановлению при сравнительно высоких температурах и «мягкой» восстановительной атмосфере. Полагается, что снаружи NiO образуется Cu2O, т.е. CuO уходит из матрицы NiO. 
Предпочтение отдается восстановительной газовой смеси с не слишком большой концентрацией восстановителя (?), чтобы обеспечить селективность процесса и избежать образования металлического никеля. Интервалы значений PO2 и температуры, необходимых для успеха селективного восстановления, проиллюстрирован на фазовых диаграммах.
На рис.1 заштрихованная область показывает ту область, где CuO может восстанавливаться до Cu2O без образования металлического никеля, который мог бы испортить эффективность последующего выщелачивания. 

Рисунок 1
Показана область минимального PO2, где стабилен металлический никель – это пунктирная линия. Стрелки указывают, что повышение температуры и работа при низком PO2 позволяет достичь «максимальной кинетики» и извлечения. Ромб указывает на потенциально целевые условия для восстановления. Максимальное значение PO2 там, где CuO восстанавливается до Cu2O. Желательно, чтобы конверсия до Cu2O проходила при самом, по возможности, низком PO2, без образования металлического никеля, а также при максимально высокой, по возможности, температуре. Даже если образуется металлическая медь, её можно успешно выщелочить при окислительном выщелачивании.
PO2 можно регулировать хорошо известным способом – смешением подходящих газов в соответствующих количествах. Например, хорошо известны смеси CO, CO2, H2 и H2O для создания восстановительной атмосферы. 
На рис.2 показано, что PO2 можно регулировать, смешивая CO и CO2 в надлежащей пропорции. В частности, на рис.2 приведены кривые, показывающие давление кислорода (в атм) как функцию температуры и отношения CO2/СО при суммарном давлении 1 атм. 

Рисунок 2

Заштрихованная область ниже пунктирной кривой – это метастабильные условия. Аналогичные диаграммы существуют для смесей H2/H2O. H2 и CO2 могут быть смешаны с образованием смесей CO, CO2, H2 и H2O. Можно применять PO2 ниже 10-6, но предпочтительный вариант 10-10. Пример газовой смеси: смесь H2 и CO2, содержащая около 3-5% H2 (об.) и остальное - CO2, дающая PO2~10-10- 10-12 при ≈1000°С (?). Другая смесь: CO2/СО ~1000 (PO2~10-11) при ≈1000°С. Опытные специалисты могут применять общепринятую практику и регулировать PO2 путем частичного сжигания топлива. Измеряя концентрацию CO и CO2, мы косвенно определяем PO2, а отношение топливо/воздух меняется так, чтобы поддерживать правильное отношение CO2/СО, т.е. PO2. Газ CO2/СО можно получить из твердого углерода по реакции Будуа. 
Как следует из рис.1 и 2, температуры могут быть весьма высокими при восстановлении. С практической точки зрения отметим, что оксиды меди начинают плавиться при ≈1050°С – это верхняя температурная граница. Таким образом, предпочтительный температурный интервал: от ≈750°С до ≈1050°С и даже ещё лучше - ≈1000°С. 
Предпочтительный вариант аппарата – реактор в динамичным кипящим слоем, хотя можно использовать и какие-то другие печи. 
Восстановленный огарок после охлаждения и, если необходимо, измельчения может быть подвергнут окислительному выщелачиванию: его суспендируют водным раствором серной кислоты (удобно взять отработанный электролит от электролиза меди) и селективно растворяют Cu2O. Выщелачивающий агент (жидкость) может содержать некоторое количество растворенной меди и свободную серную кислоту. Температура выщелачивания – минимум ≈50°С для достижения целесообразной скорости выщелачивания. Температуры около ≈80°С и выше могут негативно сказаться – увеличивается растворение никеля и железа. Лучший вариант: температура выщелачивания ≈60-70°С, время пребывания 2-3 часа. 
После отделения твердого от жидкого раствор выщелачивания может быть отправлен на электролиз, а остаток – обработан с целью извлечения Ni, Co и драгоценных металлов. 
Пример 1
Файнштейн (Bessemer matte) состава, %: 
Cu 40,7
Ni 39,7
Co 0,54
Fe 0,91
S 18
Обжигали в КС диаметром 12 дюймов (30,4 см). Огарок использовали для опытов по восстановлению.
Пробу огарка весом 500 г загружали в мини-реактор КС диаметром 5,1 см и нагревали до 1000°С. CO2/СО поддерживали примерно на ~1000 (PO2~10-8 ??)- см.рис.2. Расходы ожижающего газа – 10 л/мин N2, 25 л/мин CO2 и 0,025 л/мин СО. Эти условия выдерживали 1 час, потом нагреватель печи выключали. Материал быстро остывал в потоке газов. 
Второй опыт выполняли аналогично, но выдержка была 2 часа.
Опыты по выщелачиванию проводили на двух восстановленных образцах. Образцы весом по 25 г выщелачивали в 250 мл раствора 180 г/л серной кислоты. В первых опытах добавляли 30%-ую перекись H2O2, чтобы окислить медь до CuO, который выщелачивается. Результаты – в табл.1. В дополнительных опытах использовали барботаж кислорода и воздуха. Результаты – в табл.2. Выщелачивали при 80°С в течение 2-х часов. 
Другие опыты выполняли с измельченным огарком (15 сек. в мельнице Blueler) с барботажем воздухом. Вместо чистого раствора серной кислоты брали отработанный электролит. В большинстве опытов применяли химический стакан на 500 мл и магнитную мешалку. В заключительном опыте использовали реактор для гидрометаллургического выщелачивания для улучшения перемешивания частиц и усиления газовой дисперсии. Результаты микрозондового анализа опыта №1 – в табл.3
Восстановленный огарок имеет пористую структуру. Выведение CuO из матрицы NiO по ходу восстановления делает медь доступной для выщелачивания. Более того, NiO после выведения CuO из твердого раствора становится более упорным. Опорный тест был проведен с огарком файнштейна: 9,4% никеля перешло в раствор и только 73% меди растворилось (?), т.е. NiO – не упорна, когда находится в твердом растворе с CuO. Результаты растровой электронной микроскопии/энергодисперсионного рентгено-спектрального микроанализа (полуколичественного) – в табл.3 для цикла восстановление-выщелачивания в течение 1 часа показали, что CuO восстановлен с 30% в твердом растворе с NiO до 6,6% (±4,2). Это согласуется с анализом остатка, где 4,4% CuO. Улучшенные результаты выщелачивания получены при 2-х часовом восстановлении – больше CuO было выведено (в остатке 2,3% CuO). 
Крупнозернистый огарок не измельчали до выщелачивания в опытах с перекисью. Получившийся остаток выщелачивания представлен очень тонкими частицами, что является следствием удаления CuO из матрицы.
Опыты по выщелачиванию с воздухом и без помола привели к извлечению всего лишь в 65% меди (табл.2). Измельчение восстановленного огарка до выщелачивания дает результаты сравнимые с опытами, где использовали перекись. Извлечение меди 95% в опыте №7 (табл.2, измельченный огарок, барботаж воздухом) сопоставимо с опытами №1 и №2 (табл.1, без измельчения, перекись), где также получили извлечение меди 95%. Потери Ni, Fe, Co в раствор были немного выше для измельченных образцов.
Опыт по выщелачиванию №12 был проведен с усиленным перемешиванием. Образец не измельчали, извлечение меди составило 90% по сравнению с 65% в опыте №6 (барботаж воздухом и магнитная мешалка ?). Вывод: усиление перемешивания улучшает растворение меди. 
Таким образом, оптимизируя помол, усиливая перемешивание и/или используя кислород, можно получить извлечение меди такое же, как при использовании H2O2. 

Таблица 1 - Результаты анализа опытов с перекисью
Образцы не измельчали
Результаты анализа
распределение

Ni
Cu
Co
Fe
Ni
Cu
Co
Fe

№1 (восст.
1час)
Остаток
%
74,2
3,5
1,1
2,0
99,8
4,7
99,8
99,3

Раствор
г/л
0,11
42,89
0,001
0,017
0,2
95,3
0,2
0,7

№2
(восст. 1час)
Остаток
%
74,1
3,5
1,0
2,0
99,8
4,5
99,8
98,6

Раствор
г/л
0,092
38,1
0,001
0,008
0,2
95,5
0,2
1,4

№5
(восст.
2часа)
Остаток
%
75,7
1,8
1,1
2,0
99,7
2,2
99,6
99,0

Раствор
г/л
0,177
49,91
0,003
0,015
0,3
97,8
0,4
1,0

Таблица 2 – Результаты некоторых опытов с воздухом
Восстановление
1 час
Результаты анализа
Распределение

Ni
Cu
Co
Fe
Ni
Cu
Co
Fe

№6 (без измельч)
Остаток
%
57,4
22,5
0,8
1,7
99,3
34,8
99,3
97,6

Раствор
г/л
0,448
41,4
0,007
0,046
0,7
65,2
0,7
2,4

№7
(измельч)
Остаток
%
70,9
4,08
0,981
1,8
99,1
5,0
99,1
96,9

Раствор
г/л
0,512
52,3
0,007
0,051
0,9
95,0
0,9
3,1

№12
(без измельч, с перемеш.)
Остаток
%
70,2
7,3
1,0
1,9
99,7
9,6
99,4
98,4

Раствор
г/л
0,132
33,5
0,03
0,017
0,3
90,4
0,6
1,6

Таблица 3 – Результаты растровой электронной микроскопии/ энергодисперсионного рентгеноспектрального микроанализа остатка выщелачивания 
Фаза
Cредн.
2 S.D.
Макс.
Мин.

FeO
2,34
1,65
4,39
6,47

CoO
1,77
1,77
3,7
0,71

NiO
89,34
4,8
94,91
85,15

CuO
6,55
4,16
10,82
3,91

Пример 2
Оценивалось влияние железа в системе Cu-Ni-Fe. Испытывали 3 образца:
Штейн ВП, %: Cu 23, Ni 22,6; Co 0,664; Fe 25,2; S 26,7
Синтетический штейн, %: Cu 14,9; Ni 16; Co 0,435; Fe 39,2; S 29,4
Коллективный Cu-Ni концентрат, %: Cu 12,1; Ni 9,25; Co 0,278; Fe 37,5; S 32,3.
Во всех случаях получено хорошее извлечение меди – табл.4. 
2.1 Образец плавили и гранулировали в воде. Около 2 кг гранулированного образца загружали на огнеупорную тарелку (или в чашу?) и нагревали до ≈900°С и выдерживали 24 часа в атмосфере окружающего воздуха, чтобы получить обожженный материал. Восстановление в КС осуществляли путем загрузки 1 кг обожженного материала в реактор КС диаметром 5,1см (?) и нагреванием до 1000°С (внешние электроэлементы), с использованием воздуха для ожижения при ~45 станд.литров в минуту. Материал «повторно обжигался» 10 минут при 1000°С. Затем воздушную атмосферу заменяли газовой смесью (20 ст.л/мин N2, 25 ст.л/мин CO2, 0,025 ст.л/мин CO). Материал восстанавливали 2 часа при 1000°С. Затем печь выключали (а газовая смесь продолжала поступать) и остужали ~30 мин. Для окислительного выщелачивания 25 г серной кислоты смешивали с 250 мл дистиллированной воды в химстакане на 500 мл, нагревали и поддерживали при 80°С при помешивании с использованием плиты нагревательной и перемешивающего механизма. 
25 г материала вводили в стакан. 30 мл перекиси добавляли постепенно в момент «время=0 часов» и постепенно вводили повторно в момент «время = 1 час». Опыт прекращали через 2 часа и пробу отфильтровывали. Соответствующие веса и объемы записывали. 
2.2 Этот пример показывает, что для процесса «обжиг-восстановительное выщелачивание» по мере восстановления железа в сырье извлечение меди растет. Ферриты меди могут быть трансформированы с куприт. Свободный куприт легко выщелачивается. 
Другое важное наблюдение: извлечение никеля в раствор тем выше, чем выше содержание железа в сырье. Никеля экстрагировано 3,6-7,6% по сравнению с 0,3% для огарка файнштейна с низким содержанием железа (1%). 

Таблица 4 – Результаты опытов по обжигу-селективному восстановлению-выщелачиванию штейнов с высоким содержанием железа
Образцы не измельчали
Результаты анализа
Распределение

Ni
Cu
Co
Fe
Ni
Cu
Co
Fe

Штейн ВП
Остаток
%
40,7
3,1
1,0
32,5
96,4
13,3
89,8
70,8

Раствор
г/л
0,891
21,77
0,069
8,22
3,6
93,3
10,2
29,2

Синтет. Штейн*
Остаток
%
25,3
3,0
0,6
44,8
95,2
13,3
93,6
78,0

Раствор
г/л
0,836
12,41
0,031
9,35
4,8
86,7
6,4
22,0

№5 (восст.
2часа)
Остаток
%
18,3
5,5
0,5
50,3
92,4
21,7
90,2
71,7

Раствор
г/л
0,925
10,863
0,036
13,108
7,6
78,3
9,8
28,3

*готовили смешиванием штейна ВП с сульфидом железа. Смесь расплавляли и гранулировали в воде
