Repository: arqoofficial/metalcrow-nn

# MetalCrow · научный клубок

**Граф знаний R&D для горно-металлургической отрасли** — поисково-аналитическая система, которая связывает статьи, эксперименты, технологии, материалы, режимы, установки и исследовательские команды в единую карту знаний и отвечает на вопросы со ссылками на источники.

Решение для кейса **«Научный клубок»** на [NorNickel AI Science Hack 2026](https://nornickel-ai-hackathon.ru/task-2).

---

## Команда MetalCrow

| Участник | GitHub |
|----------|--------|
| Константин Ушенин | [@KonstantinUshenin](https://github.com/KonstantinUshenin) |
| Артём Голубев | [@arqoofficial](https://github.com/arqoofficial) |
| Станислав Малашкеевич | [@SuperStas22](https://github.com/SuperStas22) |
| Степан Остарков | [@OstarkovSN](https://github.com/OstarkovSN) |
| Всеволод Каримов | [@Hamyrappy](https://github.com/Hamyrappy) |

---

## О проекте

Исследователи Норникеля работают с огромным массивом неструктурированных данных: внутренние отчёты, протоколы экспериментов, обзоры, журналы «Цветные металлы», справочники материалов и оборудования. Эти знания разрознены — лежат в PDF, DOCX и таблицах, не связаны между собой.

Чтобы ответить на вопрос *«что уже делали по процессу X при режиме Y — и какой был эффект на показатель Z?»*, исследователь вынужден вручную перебирать десятки документов, полагаться на память коллег и не видит пробелов в экспериментальном покрытии.

**MetalCrow** решает эту задачу:

- **Ingestion-пайплайн** — PDF и сканы проходят Docling + OCR, многоуровневую обработку (L1→L3) и попадают в OKF-репозиторий и Postgres
- **Граф знаний** — Neo4j хранит сущности (материалы, процессы, оборудование, эксперты) и связи между ними с провенансом
- **GraphRAG-агент** — отвечает на вопросы на естественном языке, достаёт подграф и фрагменты корпуса, собирает ответ с цитатами и меткой достоверности
- **LitSearch** — если ответа нет во внутреннем корпусе, агент выходит в мировую литературу (OpenAlex, КиберЛенинка), скачивает статьи и добавляет их в граф
- **Аналитика** — покрытие корпуса, противоречия между источниками, сравнение отечественной и зарубежной практики, пробелы в данных

Система отвечает на сложные многопараметрические запросы — материал + процесс + условия + география + числовые диапазоны — и показывает, на чём держится каждое утверждение.

---

## Кейс

**Трек:** «Научный клубок» · **Хакатон:** [NorNickel AI Science Hack 2026](https://nornickel-ai-hackathon.ru/)

**Задача:** создать knowledge graph или поисково-аналитическую систему, которая связывает статьи, эксперименты, материалы, свойства, режимы, установки, исследовательские команды и выводы. Главное — чтобы система отвечала на вопросы вида *«что уже делали по сплавам X при режиме Y и какой был эффект на свойство Z»*, показывала связанные сущности, историю решений и пробелы в данных.

**Корпус:** анонимизированные внутренние отчёты и статьи, каталог экспериментов, справочники материалов и оборудования, перечень сотрудников/лабораторий, таксономия тематик. [Данные кейса](https://disk.yandex.ru/d/npigiuw4Rbe9Pg).

**Контрольные запросы**, на которые система должна отвечать:

1. Методы обессоливания воды при сульфатах/хлоридах 200–300 мг/л и сухом остатке ≤1000 мг/дм³
2. Циркуляция католита при электроэкстракции никеля — мировая практика и оптимальная скорость потока
3. Распределение Au, Ag и МПГ между штейном и шлаком за последние 5 лет
4.

# Construction tooling (rebuild the term dictionary)

Heavy-dependency pipeline that *produces* `../data/`. Not needed to **consume**
the deliverable (use `../ontology_loader.py`, pure stdlib). Kept here for
reproducibility.

# 1. Refresh the free interwiki glossaries (cached under data/wikidata_cache/)
uv run python cli.py harvest

# 2. (Re)derive the contract seed + registry snapshot from the vendored contract
uv run python scripts/build_contract_seed.py --contracts data/reference/contracts_onthology.py

# 4. Emit the contract-shaped ontology artifacts
uv run python -m term_dict.ontology_export --synonym-map out_corpus/synonym_map.json --out-dir out_corpus/ontology

# 5. Copy out_corpus/* into ../data/ to update the deliverable
uv run pytest        # 56 tests, offline (stub encoder; no LaBSE download)
```

## Layout

- `term_dict/` — pipeline: `seed`, `wikidata`, `wikipedia`, `schwartz_hearst`,
  `abbreviations`, `term_extract`, `synonym_cluster` (complete-linkage +
  ground-group guard), `pattern_filter`, `ontology_export`, `ontology_loader`,
  `pipeline`, `config`.
- `scripts/build_contract_seed.py` — extracts `PROCESS_SEED`/`QUANTITY_KINDS_SEED`
  from the vendored `data/reference/contracts_onthology.py` (bind-by-reference).
- `scripts/parse_reviews_sample.py` — reproduces the 15-doc born-digital sample.
- `data/reference/` — vendored ontology contract + spec (the bind target).
- `data/corpus_sample/` — the 15 parsed review docs the build reads.

The vendored contract is `onthology@2bd2116`. If it changes upstream, refresh
`data/reference/` and re-run step 2.

File: term_dictionary/construction/data/corpus_sample/rev00.md
# Обеднение_шлаков.docx

ООО «ИНСТИТУТ ГИПРОНИКЕЛЬ»
Санкт-Петербург
УтверждаЮ:
Директор Департамента
по исследованиям и
разработкам, к.г.-м.н.
С.М. Козырев

Справка

Технологии обеднения шлаков

ОИП РС-04-2013

Руководитель работы:

Начальник ОИП Р.А. Кузнецов

Санкт-Петербург
2013 годСписок исполнителей

Руководитель работы, Начальник ОИП 

Р.А. Кузнецов

Главный специалист

А.К. Евграфова

Процесс плавки/конвертирования медных концентратов El Teniente Converter включает плавку сухого концентрата (0,2% влаги) и частичное конвертирование до белого матта (богатого штейна). Степень окисления контролируется так, чтобы получить белый матт с ≈75% Cu и шлак с 7-10% Cu, 12-16% Fe. Белый матт разливается в ковши и отправляется на продувку до черновой меди в конвертерах Пирса-Смита.
При интенсивной плавке/частичном конвертировании сухого концентрата до белого матта с ≈75% Cu в конвертере El Teniente получается сильно окисленный шлак с высоким содержанием магнетита.
Потери меди со шлаком бывают механические (увлеченные частицы штейна) и физико-химические (растворенная «сульфидная» и «окисленная» медь). 
При 75% Cu в условиях El Teniente шлак близок к насыщению магнетитом и кремнеземом. Преимущественной формой потерь меди со шлаком являются механически захваченные частицы штейна [I.Imris, M.Sanchez , G.Achurra. Copper Losses to Slags Obtained from the El Teniente Process. VII International Conference on Molten Slags, Fluxes and Salts, SAIMM, 2004, pp 177-182]. При пирометаллургическом обеднении шлаков, используемых, например, чилийскими медеплавильными заводами, шлаки конвертера Teniente обедняют вдуванием пылевидного угля непосредственно в расплавленный шлак, температура которого поддерживается с помощью кислородных горелок (так называемая «обеднительная печь Teniente») . Магнетит восстанавливается углем, вязкость шлака снижается, что облегчает осаждение меди. Расплавленные продукты, полученные после отстаивания, представлены отвальным шлаком с <1% Cu и богатым штейном с 60-70% Cu (возвращается в конвертер Пирса-Смита). 
Другой пример – электропечи, где для нагрева и восстановления шлака дополнительно используется кокс. В общем, пирометаллургические способы стали общепринятыми:
- механически захваченные частицы извлекаются отстаиванием в обеднительной электропечи;
- «растворенная» медь извлекается восстановлением углем (углеводородом) и отстаиванием штейна. 
Альтернативный метод переработки конвертерных шлаков - медленное охлаждение/затвердевание, дробление, измельчение/пенная флотация. Медленно охлажденный и затвердевший шлак содержит как исходно захваченные частицы штейна и меди, так и частицы штейна и меди, высадившиеся из расплава по ходу охлаждения/затвердевания. Все они эффективно извлекаются из твердого шлака при флотации. Так и перерабатывали конвертерные шлаки, используя, в основном, оборудование и реагенты, предназначенные для обогащения медной руды. Аналогичным образом перерабатывали иногда и печные шлаки, а «старые» отвалы. 
Таблица 1. Примеры заводов, использующих флотацию шлаков

Horne, 
Канада
Saganoseki,
Япония
Toyo,
Япония
Pasar,
Филиппины

Перерабатываемые шлаки:

Плавильный шлак, т/сут
1700
0
0
0

% Cu
6

Конвертерный шлак, т/сут
300
450
450
370

%Cu

8,33
6,5
10-15*

Продукты:

% Cu в конц-те
42
21,8
28
29-33

% Cu в хвостах

0,65
0,4
0,5-0,6

Извлечение Cu, %
90-95
95
95
97-98

Затвердевание/охлаждение:

Метод затвердевания
Охлаждение в ковше с/без водяного брызгала
Слитки по ≈150 кг на движущемся шлаковом конвейере
Слитки по ≈150 кг на движущемся шлаковом конвейере

Охлаждение

На шлаковом конвейере
1 час на воздухе, затем погружением в воду

Дробление/измельчение:

Оборудование
80% - в SAG, 20% - дробление/ шаровая мельница
Вибрационная 
дробилка, конусная дробилка, шаровая мельница
Гираторная дробилка, конусная дробилка, шаровая мельница
Вибрационная 
дробилка, конусная дробилка, шаровые мельницы (первичн.и доизмельчения)

Размер частиц после измельчения
78% -44мкм
40-50% - 44 мкм
90% - 44 мкм
65-75% - 45 мкм

Флотация:

Оборудование
Ячейки 
с механическим
перемешиванием
Ячейки 
с механическим
перемешиванием
Ячейки 
с механическим
перемешиванием
Мех.мешалка Agitair 48, ячейка Jameson
**

Время выдержки
60 мин

30 мин (основная +контр.)

Реагенты для флотации:

Активатор

NH4+ и Na+
дибутил-дитиофосфат

Коллектор
Тионокарбамат, SIPX
Na изопропил ксантат,
UZ200
Тионокабамат, 
PAX
а)Danafloat 245,
Penfloat TM3
б)K-амилксантат

Вспениватель
Пропилен гликоль
Сосновое масло,
MF550
Сосновое масло
Сосновое масло NF 183

CaO+
Нет
Нет

Да

pH
8-9
7-8
7-8
8,5-9,5

Расход энергии, квт×час/т шлака
32,5
58,4
64
40

Источник: Mark E. Schlesinger, Matthew J. King, Kathryn C. Sole and William G. Davenport, Extractive Metallurgy of Copper (Fifth Edition), Elsevier Ltd, 2011
 
Примечания :
* - немагнитные частица «белого матта» (Cu2S) после дробления отделяются магнитным способом, оставляя 5-6,5% Cu в шлаке, поступающем в шаровую мельницу.
** - переключается на все ячейки Jameson 

При обогащении шлаков флотацией используются современные мельницы (SAG), способы флотации (пневмофлотация, ячейки Jameson) и.т.д.
Так, например, на медеплавильном заводе Mt Isa (Австралия) компании Glencore Xstrata конвертерные шлаки перерабатывались периодически – кампаниями на медной О/Ф с использованием одной линии измельчения и основной флотации. В 1970-1980гг. эти кампании проводили в период нехватки руды. Затем к конвертерным шлакам добавили шлаки печи-миксера. Затем в 1990- гг. на О/Ф заменили цепочку измельчения на мельницу самоизмельчения/полусамоизмельчения/шаровую. Исторически при флотации шлаков использовали для перечистки традиционную перечистную флотацию, затем её заменили колонной перечистной флотацией, а в 2002 г. для перечистки шлаков установлена специально предназначенная Jameson Cell E2532/6. [M.F.Young, K.E.Barnes et al. Jameson Cell: The ‘Comeback’ in Base Metals Applications using Improved Design and Flow Sheets. 38th Annual Meeting of the Canadian Mineral Processors, 2006, pp 311-332]. Это позволило существенно повысить сортность продукта и извлечение меди.

Рис.1 Схема обеднения шлаков на заводе Mt Isa 

В докладе М.Санчеса на конференции по шлакам (март 2013 г.) утверждается, что флотация шлаков «стала менее значительным (способом) в последнее время, потому что содержание меди в шлаке снизилось в результате оптимизации процессов плавки» [M.Sanchez, M.Sudbury. Reutilisation of Primary Metallurgical Wastes: Copper Slag as a Source of Copper, Molybdenum, and Iron – Brief Review of Test Work and the Proposed Way Forward. 3rd International Slag Valorisation Symposium, 2013, pp 135-146]. 
В [Mark E. Schlesinger, Matthew J. King, Kathryn C. Sole and William G. Davenport «Extractive Metallurgy of Copper (Fifth Edition)», Elsevier Ltd, 2011] приведены следующие причины падающей популярности этого метода: 1 – тенденция производства более богатых штейнов (более высокая доля меди в них присутствует скорее в виде растворенной, а не «захваченной» меди – эта медь не извлекается флотацией, нужна печь-отстойник); 2 – на обогатительных фабриках возрастает загрузка и уменьшается возможность перерабатывать шлаки. 
Преимуществом обеднения шлаков в электропечах является также то, что в них можно перерабатывать всякие обороты, остатки и пр. 
Зато при флотации шлаков медь извлекается более эффективно и есть возможность использовать имеющееся обогатительное оборудование.
В нашем распоряжении не так много данных, но один пример можно выбрать. Возьмем данные из таблицы 1 и сравним с плавильным шлаком (6-8% Cu) чилийского завода Caletones, который перерабатывается во вращающейся обеднительной шлаковой печи El Teniente.

Таблица 2. Показатели обеднительной печи Teniente на заводе Caletones, Чили
Характеристика шлака :

Плавильный шлак, т/сут
3000

% Cu
6-8

Конвертерный шлак, т/сут
0

Продукты:

Шлак, % Cu
1

Штейн, % Cu
72

Получатель штейна
Конвертеры Пирса-Смита
Плав.печь Teniente

Извлечение Cu, %
85%

Характеристика печей:

Число обеднительных печей
4

Форма
Горизонтальный цилиндр

Диаметр (внутри футеровки), м
4,6

Длина (внутри футеровки), м
3×10,7; 1×12,7

Число фурм
4

Диаметр фурмы, см
6,35

Характеристики процесса:

Время выдержки шлака, час
2

Восстановитель
Уголь, нефть, природный газ

Кг на 1 т шлака
6

Толщина шлакового слоя , м
1,4

Толщина слоя штейна, м
0,4

Топливо
Бункерное нефтяное топливо С

Кг на 1 т шлака 
8,8

 Источник: Mark E. Schlesinger, Matthew J. King, Kathryn C. Sole and William G. Davenport «Extractive Metallurgy of Copper (Fifth Edition)», Elsevier Ltd, 2011

Во «флотационном» варианте в лучшем (из четырех заводов) случае получим концентрат с 42% Cu, а при обеднении в печи Teniente – штейн с 72% Cu, но с более низким извлечением и более высоким содержанием меди в отвальном шлаке. 
Флотация - это сравнительно простой и дешевый способ. Следует помнить, однако, что при флотации в концентрат извлекается металлическая и сульфидная медь. Вопрос о форме потерь имеет ключевое значение.
А далее – возможны варианты. Например, шлаки от взвешенной плавки на черновую медь (BFS) содержат 15-25% Cu. Стандартный вариант переработки шлаков – обеднительная электропечь, но восстановление шлака можно вести в один этап (тогда полученная черновая медь будет содержать некоторое количество железа), а можно в два этапа (в случае, когда надо извлекать прочие ценные металлы – Ni, Co и др). Другой вариант двухэтапного подхода – частичное восстановление в электропечи, а затем обогащение шлака. 
Нельзя сказать, что какой-либо из этих методов устарел. Например, Outokumpu описывает обеднительную электропечь как «хорошо известный способ извлечения ценных металлов из шлака, это, однако, не означает, что это метод устарел», т.к. он непрерывно развивается. 
Аналогично и с методом флотации шлаков. При этом, во всяком случае в Чили, растущие энергозатраты и экологические проблемы, связанные с выбросами в атмосферу и с переработкой комплексных шлаков (с высоким содержанием, например, As, Sb) заставляют ещё раз пересмотреть все возможности. [Из реферата будущего доклада L.Voisin, W.Kracht et al. Characterization and Froth Flotation of Smelting Furnace Copper Slag на конференции Copper International Conference, Сантьяго, Чили 1-4 декабря 2013 г].
На заводе Potrerillos компании Codelco в 2011 г. было решено заменить заменить обеднение в электропечах на флотацию шлаков от конвертера Teniente, содержащих 8-10% Cu. Получится медный концентрат с 38% Cu и отвал с 0,4% Cu. Производительность линии 1530 т/сут шлака. Технологию предоставит Outotec, стоимость контракта 10 млн €. Outotec также поставит оборудование (собственной разработки) – 2 мельницы (SAG и шаровую), флотоячейки и пресс-фильтр, запчасти, а также обеспечит его установку и пуск. За счет реализации этого проекта извлечение меди на плавильном заводе увеличится с 95,5% до 97,4%. [Из реферата будущего доклада С.Queirolo. New Slag Flotation Plant for Potrerillos Smelter на конференции Copper International Conference, Сантьяго, Чили 1-4 декабря 2013 г].
На медеплавильном заводе Caletones компании Codelco намечен комплекс мер по улучшению экологических показателей и повышению конкурентоспособности. В рамках этой программы также предусмотрен переход на флотацию шлаков. [Из реферата будущего доклада G.Richter P., C. Carrasco O. Development Plan Caletones Smelter на конференции Copper International Conference, Сантьяго, Чили 1-4 декабря 2013 г].
Отметим, что информации о стоимости завода по обеднению шлаков в нашем распоряжении нет.

File: term_dictionary/construction/data/corpus_sample/rev03.md
# ТИ. Печи КС.docx

-813436-396240006158230-39623900-818424-398145004891858-28076100

УТВЕРЖДАЮ
Директор Департамента по исследованиям и разработкам
___________ Л.Б. Цымбулов
« __ » ___________ 2019

ТЕМАТИЧЕСКАЯ ИНФОРМАЦИЯ

Обжиг сульфидных материалов в кипящем слое.
Способы подачи и состав сырья

ОИП – 12 – 2019

Руководитель работ

Начальник ОИП
Р.А. Кузнецов

25400010899320

Список исполнителей

Специалист 1 категорииПодоханова С.В.

Оглавление
 Введение 4
1 Обжиг сульфидных материалов в кипящем слое 5
1.1 Обжиг Cu-Co концентрата в печи КС на заводе Luilu (ДРК) 5
1.2 Обжиг сульфидных концентратов в печи КС на заводе Nkana (Замбия) 7
1.3 Обжиг в кипящем слое на медеплавильном заводе им. Г. Дамянова (Болгария) 8
1.4 Обжиг сульфидного медного концентрата на заводе Naoshima (Япония) 8
1.4.1 Технология Dorr Oliver FluoSolids кампании Technip 9
1.5 Переработка медьсодержащего остатка хлорного выщелачивания 10
1.6 Обжиг медно-никелевого концентрата на заводе Thompson (Канада) 10
1.7 Печи КС для обжига сульфидных цинковых концентратов на заводе Zincor (Южная Африка) 11
Список использованных источников 13
Приложение 1 14
Приложение 2 18
Приложение 3 21

Введение

В течение последних десятилетий сначала в металлургии цинка, а затем в металлургии никеля и меди широкое распространение получил обжиг в кипящем слое. Преимущества этого вида обжига по сравнению с обжигом в подовых печах заключается в простоте конструкции печей, высокой их производительности, возможности эффективного использования отходящих газов для производства серной кислоты, возможности полной механизации и автоматизации процесса.
Для осуществления обжига в кипящем слое сульфидных материалов применяют печи с вертикальным рабочим пространством, отличающиеся устройством отдельных узлов, геометрическими размерами и формой поперечного и вертикального сечений. Отличаются также и способы подачи материала в печь. 
В данной работе приведены некоторые примеры применения обжига в печи КС различных сульфидных материалов, а также способов загрузки и консистенцию материалов, загружаемых в печь КС.

Обжиг сульфидных материалов в кипящем слое
Обжиг Cu-Co концентрата в печи КС на заводе Luilu (ДРК)
В конце 2006 года компания Hatch получила контракт на разработку технологии с кипящим слоем для переработки медно-кобальтового концентрата компании Katanga Mining Limited (KML) в ДРК. Новый участок обжига являлся частью проекта по реконструкции существующего предприятия.
Сульфидная руда, подаваемая на обжиговую установку, обрабатывалась в условиях обжига с последующей гидрометаллургической переработкой.
Объем работ компании Hatch включал проектирование двух обжиговых печей КС для обжига медно-кобальтовых концентратов, двух охладителей огарка и соответствующих систем подачи и обработки продукта.
Проектирование двух новых линий также включало испытания типичных образцов сырья, полученных в ЮАР. 
В ходе проектирования был решен ряд проблем, включая те, что были связаны с высокой вязкостью и содержанием твердых веществ в пульпе. Содержание твердых в исходной пульпе поддерживалось на уровне до 75 мас. %.
Краткий обзор процесса тех лет
Руда с двух рудников KML отправлялась на металлургический завод Luilu - оксидная руда из карьера, и сульфидная руда из подземного рудника. Среднее содержание меди и кобальта в сульфидных рудах подземного рудника составляло 4,21% и 0,37% соответственно. Сульфидная руда направлялась на обогащение. Флотационный концентрат закачивался в сгуститель, расположенный в непосредственной близости от участка обжига. Пульпу с 75 мас. % твердого получали из фильтрационного кека в шаровой мельнице и подавали на участок обжига. Составе пульпы было приблизительно 43% меди и 4% кобальта (в пересчете на сухое вещество). 
Анализ основных компонентов сырьевой пульпы приведен в таблице 1.1.
Таблица 1.1 – Приблизительное содержание сульфидов в сырьевой пульпе (в пересчете на сухое вещество)

Cu2S
CuS
CoS
FeS

масс. %
37
15
6
2

Ист: [1]
Охлажденный огарок затем направлялся на выщелачивание, где смешивался с отработанным электролитом. Продукт выщелачивания отфильтровывали перед подачей на электролиз.
Участок обжига состоит из печи КС, охладителя, для охлаждения огарка до 150°C и вспомогательных систем подачи и распределения продукта. 
Обжиг 
Сгущенный и отфильтрованный концентрат подается на шаровую мельницу. Работа шаровой мельницы периодическая, поэтому необходимо было предусмотреть резервуар для хранения пульпы перед подачей в печь, чтобы обеспечить непрерывное питание обжиговой печи во время простоя мельницы. Проектный объем таких резервуаров составлял 100 м3, что позволяло хранить материал в течение 20 часов. Было обеспечено перемешивание пульпы для поддержания в ней определенного содержания твердых веществ. Затем пульпа перекачивалась в установленный сверху накопительный бак, где обеспечивалась проверка плотности материала перед подачей на обжиг. Кроме того, накопительный бак был разработан для поддержания постоянного напора, чтобы обеспечить непрерывный, устойчивый поток материала в обжиговую печь.
Распылители для подачи материала, установленные на крыше, осуществляли впрыск материала в печь. Капли распыленной пульпы (примерно 250 мкм) подвергаются частичной сушке в шахте печи перед попаданием в область кипящего слоя. Температура слоя регулируется в диапазоне от 650 до 700 °C. При нормальных условиях процесс автогенный, и для охлаждения слоя требуется немного воды.
Специальная воздуходувка используется для подачи воздуха как в печь, так и в охладитель огарка.

Рисунок 1.1 - Эскиз печи КС вместе со вспомогательным оборудованием
Ист: [1]
Отходящий газ из печи обрабатывается в двух параллельных циклонах для улавливания пыли перед отправкой в скруббер, в то время как уловленная пыль возвращается в печь. Твердый продукт выгружается из печи и направляется на охлаждение.
При проектировании печи основывались на скорости подачи приблизительно 20 т/ч (в пересчете на сухое вещество). 
Система впрыска пульпы в печь КС
Система состоит из четырех отверстий для подачи пульпы - трех рабочих и одного резервного, установленных в своде печи (на крыше). Каждое отверстие состоит из единственной форсунки, используемой для распыления пульпы с помощью технического воздуха. Конструкция включает в себя контроль расхода и давления воздуха для распыления материала и установленную систему подачи продувочного воздуха для предотвращения засорения отверстия.
Распыление подаваемого материала в кипящий слой из отверстий в своде позволяет значительно выпарить воду во время пребывания материала в шахте печи.
Это важный расчетный параметр для обжиговой печи, поскольку низкая влажность в слое ограничивает следующую связывающую реакцию:
4CuSO4+Cu2S → 6CuO+5SO2
Эта реакция происходит при температуре от 420 до 540°С, замедляя первичное сульфатирование, проходящее по реакции:
2Cu2S + 5O2 → 2СuSO4∙CuO.
Присутствие влаги, окружающей мелкие частицы сульфида в исходной пульпе, снижает скорость нагрева частиц. Следовательно, чем ниже остаточная влажность, тем выше скорость нагрева входящих в слой частиц. Это приводит к уменьшению промежутка времени, в течение которого частицы находятся в температурном интервале от 420 до 540°С, тем самым ограничивая агломерацию. Частичная агломерация может отрицательно повлиять на условия в кипящем слое, что может привести к прекращению процесса псевдоожижения.
Несмотря на то, что кипящий слой, содержащий как твердые частицы, так и ожижающий газ, поддерживается при температуре до 700°С, отходящий из слоя газ подвергается значительному охлаждению в шахте печи. Это падение температуры является прямым результатом впрыска воды из оросительных форсунок на крыше.
Ввиду природы мелкодисперсной вязкой пульпы, выбор конструкции питающих форсунок печи имеет решающее значение для ее успешной работы.
Распределение частиц по крупности слоя значительно выше, чем пульпы и является прямым следствием характера конструкции распыленной системы. Таким образом, конструкция форсунок очень важна при обеспечении желаемого распределения по крупности твердых частиц до контакта со слоем.
Для этого компания Hatch разработала специальную многофазную форсунку с вертикальным нисходящим потоком. Основываясь на прошлом опыте в KML, где форсунки менялись каждые несколько месяцев, инженеры Hatch выбрали гораздо более твердый конструкционный материал, противостоящий абразивной эрозии, вызванной высокой скоростью твердых частиц через форсунку. 
К особенностям этой специальной форсунки можно отнести контур охлаждения с воздушной рубашкой, смешивание питающего материала и воздуха в стволе форсунки, и небольшой угол распыления. Испытания специально разработанной форсунки подтвердили ее применимость для использования при обжиге сульфидов меди. /1/
Обжиг сульфидных концентратов в печи КС на заводе Nkana (Замбия)
На заводе Nkana (Замбия) компании Mopani Copper (на 73% принадлежащей компании Glencore) осуществляется обжиг сульфидных концентратов, содержащих ~12% Cu, ~2% Co, 21% S.
Концентрат поступает на обжиг в виде пульпы с удельным весом 1,8-2,0. Обжиг ведут в печи КС с использованием обогащенного кислородом (до 30%об.) воздуха. Концентрат поступает в печь в виде пульпы с 70% твердого. С двух сторон печи вверху над слоем установлены специальные распылители пульпы концентрата в печь, работающие на сжатом воздухе. Процесс обжига идет автогенно за счет сгорания серы сульфидов сырья. Для поддержания оптимальной температуры сульфатизации (7000С) в печь вводят дополнительное количество воды. Температура в слое поддерживается на уровне 695-705°С, при этом получаются, преимущественно водорастворимые сульфаты, а не нерастворимые оксиды. Если содержание серы в сырье низкое, вводится пирит с целью поддержания теплового баланса. Производительность обжиговой печи – около 465 т/сут. 
В результате обжига получают два продукта: отходящий газ, содержащий 4-6% S и «сульфатный огарок» c ~2% Co, 12% Cu. Этот огарок быстро охлаждают с 700°С до 65°С и затем выщелачивают H2SO4. /2/
Обжиг в кипящем слое на медеплавильном заводе им. Г. Дамянова (Болгария)
В 1959 г. по проекту, разработанному в СССР, был построен и пущен в эксплуатацию обжиговый цех, оборудованный печами кипящего слоя, на медеплавильном болгарском заводе им. Г. Дамянова. 
На этом предприятии шихта следующего состава %%: Cu – 13-15; Fe – 30-31; S – 25-30; SiO2 – 17-18; CaO – 0,6-0,7; Al2O3 – 3; влаги – 8-15% подсушивалась до влажности 4-5% и поступала в печь КС через форкамеру.
Очищенные от пыли газы направлялись на сернокислотное производство.
Состав огарка обжиговых печей был в среднем следующим, %%: 17-20 Cu; 25-36 Fe; 16-18 S; 3-4Al2O3; 14-15 SiO2. 
В 1973 г. на комбинате им. Г. Дамянова при обжиге применили дутье, обогащенное кислородом до 30%. При этом при температуре 800 ºС производительность печи по шихте возросла в 1,77 раза по сравнению с воздушным дутьем. Содержание сернистого ангидрида в газах повысилось до 23%, выход огарка увеличился в 1,3 раза и значительно снизился пылевынос. /3,4/
Обжиг сульфидного медного концентрата на заводе Naoshima (Япония)
На японском заводе Naoshima до 1991 года работали две линии производства анодной меди. На одной линии использовался процесс Mitsubishi, на другой – для переработки низкокачественного медного сульфидного концентрата (26-28% меди) использовался традиционный процесс - обжиг в печах КС - отражательная плавка - конвертирование- анодная плавка. Этот процесс использовался на заводе с 1970 г. До этого использовались многоподовые печи обжига, а затем 6 многоподовых печей были заменены одной крупной печью КС. В 1991 г. на заводе была введена в строй новая увеличенная по размерам и производительности линия Mitsubishi процесса, заменившая собой плавку в отражательной печи и старую линию процесса Mitsubishi.
Печь КС имела диаметр 5,3 м и высоту 8 м и производительность 1320 т/сут. по сырому концентрату. Материал подавался через свод печи. В поде печи имелось 540 фурм, через которые подавалось 320 м3/мин воздуха под давлением 300 кПа. С помощью вводимой воды температура в печи поддерживалась на уровне 630 ºС. Около 80-90% огарка улавливалось в циклонах (шесть на первой стадии, четыре – на второй). Отходящие газы поступали из циклонов в электрофильтр. Небольшая часть огарка выгружалась через желоб в нижней части печи. При обжиге удалялось 40-50% серы, содержащейся в исходном сырье, с получением газа с содержанием 11% серы. Газ после котла-утилизатора направлялся на производство серной кислоты. /5,6/
Обжиг медных сульфидных концентратов в печах КС использовался также на шведском заводе Ronnskar компании Boliden. Для повышения производительности обжига в 1992 г. стали использовать дутье, обогащенное кислородом. Однако в 2000 г. завод был переведен на технологию взвешенной плавки концентратов, и передел обжига используется только для концентратов с повышенным содержанием мышьяка и переработки вторичного сырья. Для этого используется печь КС Dorr Oliver диаметром 4,3 м. 
Технология Dorr Oliver FluoSolids кампании Technip
Технология Dorr Oliver FluoSolids делает компанию Technip одним из ведущих поставщиков систем КС. Первоначально технология применялась для обжига арсенопиритных руд. В настоящее время печи КС компании используются в разных отраслях промышленности: в металлургической (для обжига золотых, цинковых и др. концентратов и руд), химической промышленности и промышленности удаления отходов.
Компания Technip в 2017 году была выбрана в качестве поставщика оборудования для обжига Dorr Oliver FluoSolids для проекта оптимизации медеплавильного завода Glogow I в Польше. В 2012 году компания Technip установила систему на никелевом заводе Koniambo в Новой Каледонии. Это были две обжиговых печи КС, 160 т/ч каждая. В 2015 году компания проектировала новую систему FluoSolids обжиговой печи № 3 завода Copper Cliff (Vale). Замена оборудования для обжига никелевого штейна, установленного еще в 1960х.
Первой в мире промышленной обжиговой системой с кипящим слоем была установка FluoSolids®, предназначенная для переработки золотосодержащей сульфидной руды. Сегодня применение технологии расширено и включает в себя помимо прочего частичный обжиг сульфидов меди и никеля, обжиг намертво сульфидных материалов, сульфатизирующий обжиг Cu и Cu/Со сульфидов и пр. 

Рисунок 2.4 – Схема обжига в кипящем слое Dorr Oliver FluoSolids компании Technip
Ист: [13]
 
Переработка медьсодержащего остатка хлорного выщелачивания
На заводе Nikkelverk компании Glencor остаток хлорного выщелачивания содержит порядка 50% Cu, 15% Ni, 2% Fe и 30% S или, другими словами, содержит, в основном, сульфид меди (преимущественно ковеллин), а также элементарную серу и около 8% никеля от его количества в исходном файнштейне. Схема переработки медьсодержащего остатка такова: остаток от хлорного выщелачивания медно-никелевого файнштейна механически транспортируется в бункер обжиговой установки. Перед подачей на обжиговую установку материал поступает в репульпатор для подготовки шихты, содержащей ~78% твердого. Этот материал проходит через шаровую мельницу для измельчения крупных кусков, образовавшихся во время транспортировки, пульпа просеивается в один из двух питающих чанов с механическим перемешиванием.
Обжиговая установка состоит из двух печей КС. Каждая печь имеет высоту от подины до свода 9,3 м, форкамеру размером 3,4 м в диаметре и 2,8 м высотой, область расширения 3,6 м, которая примыкает к шахте печи (диаметром 5 м) и верхнюю цилиндрическую секцию высотой 2,3 м.
В каждой печи установлен вертикальный питатель для пульпы под центром свода печи, через который осуществляется подача в печь диафрагменными насосами, расположенными ниже питающих чанов. Газоход диаметром 1,2 м подведен к двум циклонам с внешним диаметром 2 м, футерованным нержавеющей сталью и соединенных попарно, и циклону диаметром 1 м, трубопроводы которого соединены со шнеками для возврата пыли в печь. Температура слоя должна поддерживаться на уровне 870-8800С, чтобы максимально удалить серу. Газовый поток из печи перед подачей его в электрофильтр охлаждается в холодильниках воздухом до 4000С. Затем газ очищается в скруббере Venturi и двух электрофильтрах. Газ, очищенный от пыли, направляется на производство жидкого SO2. Огарок печей обжига подвергается сернокислотному выщелачиванию. /7/
Обжиг медно-никелевого концентрата на заводе Thompson (Канада)
На плавильном заводе Thompson компании Vale в Канаде, в провинции Манитоба перерабатывался концентрат, полученный из медно-никелевых руд. На заводе используется процесс обжига концентрата в печах КС с последующей плавкой горячего огарка в электропечах. 
На предприятии реализуется частичный окислительный обжиг шихты на основе (80%масс) сульфидного медно-никелевого концентрата следующего состава, %масс: 12-13 Ni+Cu, 34 Fe, 26-26,5 S, 10-17 SiO2, 2-4 Al2O3, 3-6 MgO, 0,7-1,2 CaO. Перед обжигом в печах КС концентрат обогатительной фабрики смешивается с флюсом (кварцевый песок, содержащий 60-65% диоксида кремния) и поступает через систему транспортеров в бункеры-питатели, находящиеся у каждой печи КС и через свод загружается в печи с помощью герметичных дозаторов. Загрузка в печи КС песка в смеси с концентратом в количестве 20% в шихте облегчает загрузку концентрата, исключая зависание влажной шихты; формирует постель кипящего слоя; обеспечивает нагрев флюса и благодаря этому экономию электроэнергии при последующей электроплавке.
На заводе установлено 5 печей КС: три диаметром 4,27 м и высотой 4,87 м, площадью пода 14,5 м2, производительностью 700 т/сут концентрата каждая и две печи диаметром 5,5 м, высотой 6,0 м, площадью пода 23,8 м2, производительностью 1200 т/сут.
Температура обжига 620-6500С и контролируется в нескольких точках кипящего слоя. Подача воздуха осуществляется через 256 сопел, установленных в подине печи КС. Давление воздуха перед подиной 0,3 атм.
Основная часть огарка выносится из печей КС и улавливается в циклонах и электрофильтре. Газы после очистки от пыли выбрасываются в трубу. /8-10/ 
Печи КС для обжига сульфидных цинковых концентратов на заводе Zincor (Южная Африка)
Zincor – цинковый завод в Южной Африке. На заводе работали четыре обжиговые печами КС Lurgi. К 2006 году «возраст» этих агрегатов достиг от 26 до 38 лет, в то время как ожидаемый срок их службы обычно составляет от 20 до 25 лет. Исходя из чего было принято решение об их реконструкции. Zincor располагает двумя сравнительно крупными и двумя маленькими обжиговыми печами с площадью пода 35 м2 и 18 м2 каждая соответственно. По современным мировым стандартам это относительно маленькие обжиговые печи. 
Материалы
Первоначально Zincor использовали концентраты, импортируемые из Австралии (Broken Hill South, Broken Hill North, Cobar, и Mathilda) и Канады (Pine Point). Эти концентраты были позже заменены местными концентратами из Южной Африки и Намибии. Концентраты поставляли следующий рудники: Prieska, Rosh Pinah (Намибия), и Pering.
В течение 1990-х и начале 2000-х годов концентрат закупался на четырех местных рудниках: Rosh Pinah, Black Mountain, Pering, и Maranda.
Таблица 1.2 - Типичный состав концентратов, %

Zn
Fe
Cu
Pb
SiO2
S

Maranda
54,5
9
1
0,05
1
32,5

Rosh Pinah
53
3,8
0,5
2
1,5
30

Black Mountain
49
10
1
5,5
3,5
28

Pering
57,5
2,5
0,2
3
0,8
30,5

Lennard Shelf
60,5
1,5
0,06
1,8
0,3
30

Конструкция и эксплуатация печи КС Lurgi 
Печь состоит из 3х основных частей. Внизу находится коническая дутьевая камера, оснащенная примерно 3800 фурмами. Выше располагается площадь пода. Эта часть печи содержит slinger и выходные отверстия горелок, канал для выхода избытка огарка, точка впрыска воды и охлаждающие змеевики. Над подом конструкция расширяется в шахту печи, которая ограничивается сводом. Выход в котел-утилизатор находится в верхней стороне шахты печи. Котел-утилизатор, циклоны и электрофильтр представляют собой систему переработки горячих газов, соединенную с печью. Кожух печи выполнен из стали с внешним изоляционным слоем и огнеупорным кирпичом на внутренней стороне. 
Сульфидные концентраты обжигаются в печи перед циклом выщелачивания. Полученный SO2 перерабатывают с получением серной кислоты. 
Компрессор нагнетает воздух в воздушную камеру печи. Этот воздух проходит через фурмы, которые обеспечивают равномерное распределение воздуха в области пода печи. Высокоскоростная строповочная лента (slinger belt) выбрасывает влажный концентрат через специальное отверстие (slinger port) в под печи, где начинает обжигаться. Более крупные частицы будут оставаться в области пода, в то время как более мелкий материал уносится в шахту печи.
Выходное отверстие чуть выше фурм позволяет огарку выходить из обжиговой печи в охлаждающий барабан. Мелкие частицы огарка выходят с газом в котел-утилизатор через отверстие, расположенное в верхней части печи. Эти твердые вещества выпадают в котле, циклонах и электрофильтрах и собираются в цепной или шнековый конвейер с водяной или воздушной рубашкой. 
Охлажденный огарок (100-120°C) затем проходит через шаровую мельницу для размельчения агломерата, до того, как он пневматически подается в бункеры для хранения. SO2-содержащий газ подается система влажной очистки.

Рисунок 1.2 - Схема обжиговой печи КС Lurgi
Ист.: [15]
В середине 1990-х на Zincor была введена система впрыска кислорода, с целью увеличения производительности. 
Тонкость концентрата затрудняет увеличение производства обжиговых печей путем простого увеличения количества воздуха, подаваемого в печь, так как это приведет к чрезмерному уносу твердых частиц. Благодаря впрыску кислорода эта проблема решается.
В 2005 году был введен в эксплуатацию участок гранулирования. Его целью является гранулирование части концентрата, подаваемого на обжиг. Увеличивая размер частиц концентрата, подачу кислорода можно уменьшить, не оказывая негативного влияния на производительность, так как снижается риск выноса твердых частиц. Подробно о влиянии и важности гранулирования материала, подаваемого на обжиг в кипящем слое рассказано в исследованиях [14] и [15]. /11,12,14,15/

Список использованных источников
Dr. Kamal Adham, Tuisko Buchholz, Alex Kokourine, Rayson Lu, Jim Sarvinis, Andrew Tohn. Design of copper-cobalt sulphating roaster for Katanga Mining Limited in D.R. Congo. Proceedings of the 7-th International Copper-Cobre Conference 2010;
Golder Associates. Mineral Expert’s Report: Mopani Copper Mines Plc, May 2011, 202 pp;
S. Nakazawa, A. Yazawa, F.R.A. Jorgensen. Simulation of the removal of arsenic during the roasting of copper concentrate. Metallurgical and Materials Transactions B, vol. 30B, 1999, June, p. 393-402;
И.Ф. Худяков, А.И. Тихонов и др. Металлургия меди, никеля и кобальта. 1977. Т. 2, стр. 55-63;
T. Shibasaki, M. Hayashi, Y. Nishiyama. Recent Operation at Naoshima with a larger Mitsubishi furnace line. The Paul E. Queneau International Symposium , 1993, v.II, p 1413-1428;
С.С. Пыжов. Модернизация на медеплавильном заводе Наосима (Япония). Бюллетень "Цветная металлургия", 1985, № 11, стр. 88-90;
F.R.Archibald and the staff of Falconbridge Nikkelverk A/S. The Kristiansand Nickel Refinery, JOM, September 1962, pp 648-652;
Е.И. Ежов, В.Д. Мурашов и др. Состояние производства никеля и кобальта на ведущих металлургических предприятиях Канады. М.ЦНИИцветмет ЭИ, 1989;
Canadian Mining Journal, 1988, June, p. 86-88;
Синявер Б.В. Практика обжига и плавки никелевых концентратов на заводе фирмы ИНКО Томпсон (Канада) // Цветная металлургия, 1964. № 4. C. 44-49;
C.B. Kohler, S. Venter, N.M. Vegter, E.H.O. Meyer, END-OF-LIFE MODE OF FAILURE OF A ZINC SULPHIDE CONCENTRATE FLUIDISED BED ROASTER AND ITS REBUILDING, The Fourth Southern African Conference on Base Metals;
J.P. van Dyk, An Overview of the Zincor Process, South African Institute of Mining and Metallurgy, Johannesburg, 5-8 March 2006;
Сайт: www.technipfmc.com;
S. Heukelman and D. Groot Fluidized bed roasting of micropelletized zinc concentrate: Part I– Pellet strength and roasting kinetics. The Journal of the Southern African Institute of Mining and Metallurgy, VOLUME 111, NOVEMBER 2011;
S. Heukelman and D. Groot Fluidized bed roasting of micropelletized zinc concentrate: Part I– Pellet strength and roasting kinetics. The Journal of the Southern African Institute of Mining and Metallurgy, VOLUME 111, NOVEMBER 2011.
Приложение 1

Приложение 2

Приложение 3

File: term_dictionary/construction/data/corpus_sample/rev04.md (part 1 of 3)
# ОИП-03-2022 Рудоподготовка дробление-измельчение.docx

-813436-396240006158230-39623900-818424-398145004891858-28076100

УТВЕРЖДАЮ
Директор Департамента по исследованиям и разработкам
___________ Л.Б. Цымбулов
« __ » ___________ 2022

ОБЗОР

Рудоподготовка: дробление-измельчение

ОИП-03-2022

Руководитель работ

Начальник ОИП
Р.А. Кузнецов

2705109690100

Список исполнителей

Главный специалист Евграфова А.К.

Ведущий специалистПодоханова С.В.

Оглавление 

1 Современные тенденции в дроблении/измельчении на примере медной отрасли 4
1.1 Рудник Salobo 6
1.1.1 Общие сведения 6
1.1.2 Salobo I и Salobo II 7
1.1.3 Salobo III............................................................................................... 10
1.2 Рудник Sentinel, Замбия 13
1.3 Las Bambas 15
1.4 Copper Mountain 16
2 Рудник Kevitsa 20
3 Рудники Newmont 28
4 Рудник Pueblo Viejo 30
5 Примеры схем рудоподготовки на предприятиях России и СНГ 31
5.1 Гайский ГОК 31
5.2 Михеевский ГОК 34
5.3 Малмыжский ГОК 35
5.4 Томинский ГОК 37
5.5 Учалинский ГОК 38
5.6 Озерный ГОК 40
5.7 ГМК «Удокан». Обогатительная фабрика 41
5.8 Реконструкция ЖОФ №1 и №2 (Казахмыс) 44
5.9 АО «Святогор». Новая обогатительная фабрика 47
Список использованных источников 50

Современные тенденции в дроблении/измельчении на примере медной отрасли
Типичная блок-схема медной обогатительной фабрики, приведенная на рис. 1.1, заимствована из статьи D.G. Meadows «Обзор проектов крупных медных обогатительных фабрик – типы схем, выбор оборудования и тенденции отрасли» [1].

Рисунок 1.1 – Блок-схема медной О/Ф
Ист.: Meadows [1]
В последние годы, как отмечается в обзоре [1], основные изменения, внесенные, в частности, в цепочку дробления/измельчения на медных О/Ф, таковы:
- многостадийное дробление и ВДВД (валковая дробилка высокого давления), повышающая эффективность использования энергии (например, рудник Cerro Verde);
- предварительное дробление (до мельницы полусамоизмельчения ПСИ - SAG), применяемое с целью уменьшения размеров частиц сырья, поступающего в SAG и с целью приспособления к более крепким, трудным для переработки в SAG рудам (например, Copper Mountain);
- подача дробленой гальки непосредственно в шаровые мельницы, позволяющая снизить нагрузку на мельницу SAG, а шаровым мельницам эффективно сокращать размер гальки (рудники Сentinela, Los Bronces).
Для крупномасштабных обогатительных фабрик доминирующим типом первичной дробилки, по-прежнему, является ираторная (конусная) дробилка, способная перерабатывать более 9000 т/час руды. Среди новинок - модель конусной дробилки ‘top service’ от FLSmidth и новая конструкция системы Spider конусной дробилки от лидера в этой области – компании Metso (ныне Metso Outotec).
Конусная дробилка ‘top service’ (TS), как следует из названия, «с обслуживанием сверху», по словам FLSmidth, отличается от других конусных дробильных установок «своей революционной конструкцией», позволяющей безопасно выполнять операции основного обслуживания и текущего ремонта. Эксцентриковую конструкцию, втулки и гидравлический плунжер можно удалить сверху, а не снизу, как в традиционных дробилках.
Новая конструкция Spider включает теперь сводчатое отверстие для уменьшения зависания материала. 
Для дробления очень крепких руд в ряде случаев включают этап предварительного дробления – до мельницы SAG. Так, например, предварительное дробление на конусных дробилках Raptor XL2500 (FLSmidth) применяется на медной обогатительной фабрике Copper Mountain и золотом руднике Osisko (оба в Канаде). Компания First Quantum установила две конусных дробилки MP2500 (Metso) на медном руднике Sentinel в Замбии – до мельницы SAG. 
В крупных проектах доминирует схема измельчения «SAG – шаровая мельница».
Размеры мельниц обоих типов росли, что позволяет упростить цепочку измельчения и занимаемую ею площадь. Установлено уже более 15-ти мельниц SAG диаметром 12,2 м и номинальной мощностью привода 28 МВт. Шаровые мельницы достигли 8,5 м в диаметре, оснащены двигателем с безредукторным приводом мощностью 22 МВт. 
Внедрение компанией Bechtel комбинации барабанный грохот/вибрационный грохот позволило увеличить пропускную способность фабрики с единственной линией, например, на медном руднике Escondida Этап IV. 
Впервые валковая дробилка высокого давления в медной отрасли была установлена на руднике Cerro Verde (I). О/Ф на 108 тыс т/сут включала четыре ВДВД 2,4/1,7 от Krupp Polysius, каждая из которых была снабжена двигателем в 5 МВт, применялась на третьей стадии дробления. 

Рисунок 1.2 – Схема О/Ф Cerro Verde
Позднее крупную валковую машину разработала и Metso (HRC3000 диаметр 3 м). Одна из них на 6000 т/час установлена на О/Ф Metcalf (США) компании Freeport. 
Следующий этап развития – разработанный CITIC SMCC Process Technology «всесторонний и всеобъемлющий» подход к проектированию и оптимизации цепочек, основанный на уравнениях энергозатрат, имитационных моделях и данных по измерениям крепости руды, накопленных за десятилетия прикладных исследований и проверенный по промышленной базе данных, включающей более 180-ти действующих предприятий по всему миру. Начиная с 2000 г., этот подход был применен для 200+ проектов. Модели CM-DOCC® - это эффективная комбинация предварительных оценок по энергии, объединенных с проектом технологической схемы, расчетом размеров и выбора оборудования, оптимизацией и имитационным моделированием всей схемы для всех типов цепочек дробления/измельчения.
Ниже рассмотрены конкретные примеры схем действующих О/Ф, введенных в строй в последнее десятилетие.
Рудник Salobo
Общие сведения 
Salobo (Бразилия) – открытый медный рудник компании Vale (100%). Производство медного золотосодержащего концентрата началось в сентябре 2012 г. В 2014 г мощности (12 млн т/г по руде, ~100 тыс т/г Cu в концентрате) были расширены вдвое (вторая линия, идентичная Salobo I), а в 2019 г Vale приступила в Этапу III расширения мощностей с 24 млн т/г до 36 млн т/г. Ввод в строй Этапа III – 2022 г. Средняя сортность концентрата – 38% Cu. 
Месторождение принадлежит к группе IOCG месторождений (“оксид железа-медь-золото”), наряду с Olympic Dam в Австралии, Candelaria в Чили и Sossego в Бразилии. Сульфидная минерализация Salobo в типичном случае состоит из ассоциаций магнетит-халькопирит-борнит и магнетит-борнит-халькоцит. 
Суммарные запасы (доказанные+вероятные) по состоянию дел на 31.12.2019 оценены в 1148,4 млн т с 0,60% Cu и 0,32 г/т Au; ресурсы (измеренные+ исчисленные) – 193,5 млн т с 0,61% Cu и 0,31 г/т Au. 
В ТЭО по проекту 2004 года была предусмотрена традиционная схема дробления/измельчения, включающая цепочку первичного дробления, стандартную цепочку измельчения - SAG (ПСИ)/шаровая мельница и флотацию (SABC цепочка). Однако некоторые уникальные характеристики руды привели к замене стандартного измельчения в ПСИ:
- высокое содержание магнетита (временами превышающее 20%) представляет проблему для цепочки ПСИ из-за необходимости удалять и дробить гальку критического размера в галечной дробилке. Использование перед дробилкой магнита для удаления случайных включений стали неизбежно вело к удалению магнетитовой гальки и соответствующей потере меди и золота. Тогда потребовалась бы дополнительная цепочка по переработке магнетитовой гальки (такой опыт у Vale уже имелся – на другом медном бразильском руднике Sossego)
- для руды Salobo были спрогнозированы существенные вариации в крепости и плотности, а традиционные цепочки ПСИ чувствительны к таким изменениям, потенциально заканчивающимся существенными колебаниями в производительности и операционных характеристиках мельницы.
В результате, мельницы ПСИ были заменены на валковые дробилки высокого давления (ВДВД). Оценку ВДВД в 2005-2006 гг проводила Polysius, показавшая, в частности, что для образца крепкой породы индекс измельчаемости в шаровой мельнице Бонда составил 21,4 кВт∙час/т, а абразивность руды низкая. 
За исключением ВДВД для третьей стадии дробления перед шаровой мельницей, цепочка в целом традиционная. Вся О/Ф в значительной степени оснащена измерительной аппаратурой.
Salobo I и Salobo II
Линии I и II О/Ф имеют номинальную мощность по 12 млн т/г руды каждая. 
Руда дробится в одной из двух 60”x 89” первичных гираторных дробилок (мотор 600 кВт), каждая рассчитана на 1826 т/час. Получается продукт с 80% массы -152 мм при работе с шириной разгрузочной щели 140 мм. Вместимость разгрузочного кармана эквивалентна объему 2,5 грузовиков (грузовики на 240 т). 
После первичного дробления руда по конвейеру поступает в общий склад дробленой руды с полезной емкостью около 24800 т и общей емкостью 73400 т.
Для питания первичного конвейера, который питает два действующих двухъярусных вибрационных грохота, применяют четыре заборных питателя для складированной крупнодробленой руды. Апертура верхнего яруса – 100 мм, нижнего яруса – 55 мм. Получается нижний продукт размером 80% менее 38 мм. Надрешетный продукт виброгрохота дробят в двух конусных дробилках МР-1000 (мотор 746 кВт) в обычной замкнутой цепи. Для Salobo II были добавлены третий грохот и дробилка к исходным двум, обычно они – в режиме ожидания. 
Вторично дробленый продукт транспортируется с помощью двухкилометрового трубчатого конвейера со скоростью 2,5 м/сек, на склад вторично дробленой руды общей емкостью ~171 тыс т и полезной емкостью ~75 тыс т.
Две параллельные линии, с четырьмя действующими заборными питателями каждая, применяются для забора дробленой руды и доставки её в цепочку ВДВД c помощью двух перегрузочных конвейеров, объединяющихся в единую перегрузочную линию, ведущую к питающему конвейеру бункера ВДВД, оснащенного качающимся концом. Отсюда руда поступает в один из четырех бетонных бункеров, обеспечивающих около 20 минут буферной емкости при номинальной мощности. Реверсивный подающий ленточный конвейер и ленточные питатели затем питают каждый из четырех блоков ВДВД. 
Каждый блок ВДВД имеет барабан 2,0 м в диметре и 1,5 м шириной. Максимальный размер частиц сырья – 55 мм; продукт ВДВД – 80% менее 17 мм при работе с зазором в 40 мм и при гидравлическом давлении 150 бар, приложенном к подвижному (поплавковому) валку. Продукт ВДВД выгружается на конвейер для сбора продукта и затем подвергается грохочению при отверстии 8 мм на нижнем ярусе грохотов типа «банан» и 15 мм - на верхнем ярусе. Всего имеется 8 действующих грохотов, четыре из них относятся к ВДВД либо Salobо I, либо Salobо II. Нижний продукт грохота (80% менее 6 мм) выгружается непосредственно в один специальный сливной поддон шаровой мельницы. Надрешетный продукт возвращается назад по конвейеру сбора надрешетного продукта в загрузочный конвейер бункера ВДВД для дальнейшего дробления. Циркулирующая нагрузка в типичном случае составляет 110% для этой цепочки. 
Пульпу в сливном поддоне шаровой мельницы перекачивают в группу из 10-ти 660 мм гидроциклонов, в типичном случае работают 7 из них. Нижний слив гидроциклона самотеком поступает в шаровую мельницу сливного типа диаметром 7,9 м и длиной 12,2 м, оснащенную безредукторным двигателем на 17 МВт. Эксплуатируются 4 шаровых мельницы в замкнутом цикле, каждая – со своим кластером гидроциклонов. Выгрузка шаровой мельницы подается в сливной поддон с целью рециркулирования в гидроциклоны. По проекту продукт цепочки измельчения должен быть размером 80% менее 106 мкм. Слив верхнего продукта гидроциклона поступает в цепочку основной флотации при содержании твердого 45%.

Рисунок 1.3 – Схема О/Ф Salobo

Рисунок 1.4 – Схема размещения оборудования Salobo I и Salobo II
Шаровые мельницы были спроектированы для работы с загрузкой шаров 30-35%, шары – стальные, диаметром 76 мм; циркулирующая нагрузка – примерно 300%. Эти условия были впоследствии скорректированы: теперь применяется загрузка шаров 30%. В этих условиях 15 МВт – потребляемая мощность двигателей мельниц. Более высокая загрузка шаров потребовала бы, по имеющимся сообщениям, установки стопортного кольца при разгрузке мельницы. Циркулирующая нагрузка – около 200%.
Salobo III
Схема Salobo III очень похожа на Salobo I и II. На новой О/Ф пропускная способность цепочки первичного и вторичного дробления по проекту составляет 1,29 проектной пропускной способности ВДВД и цепочек измельчения и флотации. Этот коэффициент соответствует дополнительной мощности для ускорения создания упорядоченного штабеля руды.
Цепочка дробления/измельчения включает:
- первичное дробление;
- первичное грохочение и вторичное дробление;
- измельчение в ВДВД и грохочение;
- измельчение в шаровой мельнице и классификация в гидроциклонах.
Первичное дробление и складирование крупнодробленой руды. Руда, которую подвозят на грузовиках, выгружается непосредственно по обе стороны загрузочного бункера первичной гираторной (конусной) дробилки (60”x89”). Емкость бункера – 800 т (на два грузовика по 360 т).
Две камнедробилки будут установлены для переработки кусков нестандартного (увеличенного) размера. Продукт первичного дробления – 80% менее 152 мм выгружается на конвейер шириной 2600 мм для транспортировки на склад крупнодробленой руды. Конвейер оснащен весами.
Конический штабель крупнодробленой руды имеет полезную емкость 25400 т (12700 м3) и может обеспечить автономную работу цепочек первичного грохочения и вторичного дробления в течение 9-14 часов. 
Для забора крупнодробленой руды будут использоваться три пластинчатых питателя (два из них – в работе, один – в запасе, но могут функционировать и все три сразу). Питатели передают руду на ленточные конвейеры, которые будут питать первичное грохочение и вторичное дробление. Будут установлены конвейерные весы для мониторинга вторичного дробления. Электрический подъемник на 7,5 т предполагается использовать в период планового ремонта приводных комплектов пластинчатых питателей. Ещё один электрический подъемник на 7,5 т будет обслуживать подающий конвейер вторичного дробления. 
Планируется установить систему подавления тумана и пыли вокруг питателей внутри заборного туннеля. Для мониторинга точек выгрузки и передачи в конвейерной системе будет установлена система замкнутого телевидения (CCTV). 
Вторичное дробление. Крупнодробленый материал из штабеля выгружают на ряд конвейеров, которые питают бункер вторичного дробления емкостью 600 т (300 м3), обеспечивая буферную емкость на 10 минут. Ленточные питатели под бункером питают первичные грохоты. 
Два первичных виброгрохота (12'x24”) - оба рабочие, третий грохот предусмотрен в будущем. Грохоты – двухъярусные, типа “банан” со щелями 75 мм и 40 мм, соответственно. Фракция +40 мм будет непосредственно выгружаться в две вторичных конусных дробилки МР 1000, работающих в замкнутой цепи. Нижний продукт первичного грохочения при 100% -55 мм – это конечный продукт вторичного грохочения, его транспортируют по конвейерной системе. Вторичные дробилки защищены детекторами металла и магнитами, также оснащены весами. 
Мостовой кран мощностью 60/10 т будет обслуживать грохоты и дробилки. Отдельные электрические подъемники предусмотрены для ремонтных работ на конвейерах.
Для визуального мониторинга ключевых точек процесса будет установлена система замкнутого телевидения (CCTV). Система сбора пыли с рукавными фильтрами будет обслуживать вторичное дробление и грохочение, а система подавления пыли и тумана обслуживает конвейеры.
Ленточные конвейеры на большие расстояния. Система ленточных конвейеров на большие расстояния будет транспортировать руду после вторичного дробления на О/Ф. Система включает 5 обычных ленточных конвейеров шириной по 1000 мм, которые будут разгружаться на штабель руды вторичного дробления, являющийся буфером между участком дробления и О/Ф. На конвейерах будут установлены детекторы металла и магниты, чтобы защитить вторичные грохоты и ВДВД. Также они будут оснащены электроподъемниками и системой замкнутого телевидения. 
Упорядоченный штабель руды. Штабель руды вторичного дробления будет иметь коническую форму и полезный объем 55000 т (27500 м3), чтобы обеспечить полезную емкость примерно на 35 часов работы цепочки ВДВД. 
Общая емкость штабеля – 220000 т, чтобы обеспечить максимум 140 часов работы фабрики в случае длительного простоя в цепочках первичного и вторичного дробления. 
Питание бункеров ВДВД осуществляют четыре ленточных питателя (3 – в работе, 1 – в резерве).
ВДВД. Продукт вторичного дробления (-55 мм) по конвейеру транспортируется в 3 разгрузочных (расходных) бункера ВДВД. Эти бункеры вмещают как “свежее” сырье, так и циркулирующую нагрузку от дробления ВДВД и из цепочки вторичного грохочения. Каждый расходный бункер оснащен ленточными питателями с переменной скоростью, которые будут передавать руду в ВДВД. Полезный объем бункера 6600 т (3300 м3), призванный обеспечить 2 часа работы при циркулирующей нагрузке в 100%. 
Каждый из трех ВДВД валковых прессов – 2,0 м в диаметре и 1,5 м шириной и с двумя моторами на 1800 кВт. Продукт с валков по конвейеру перемещается на конвейер с подвижной головкой, выгрузка с которого идет в один из четырех разгрузочных бункеров вторичного грохочения. 
Главная забота в отношении эксплуатации ВДВД валков – в обеспечении отсутствия в поступающем сырье не поддающегося дроблению материала, который может повредить их облицовку и сократить срок службы. Питатели будут оснащены детекторами металла.
Вторично грохочение, измельчение в шаровой мельнице и классификация. Выгружаемый с ВДВД материал хранится в четырех расходных бункерах, каждый – полезной емкостью 4700 т (2350 м3). Это достаточное количество материала для работы в течение 1,3 часа участка вторичного грохочения. Ленточные питатели переправляют продукт с валков в четыре вторичных грохота. Грохоты – это 12'x24' двухъярусные грохоты типа “банан” (пятый грохот – на замену). Размеры отверстия – 15х30 мм и 8х30 мм, режим работы грохотов – с распылением промывочной водой. Надрешетный продукт (+8 мм) будет по конвейеру транспортироваться назад – в расходные бункеры ВДВД. Циркулирующая нагрузка – 132% по проекту.
Нижний продукт перетекает в две насосных коробки, где пульпа объединяется со сливом верхнего продукта из двух шаровых мельниц (7,9 м в диаметре х 12,2 м длина рабочей поверхности измельчения – EGL; каждая – с безредукторным приводом на 17000 кВт). Классификация будет выполнена в двух сериях из десяти 26”- гидроциклонов (7 – в работе, 3 – в резерве). Циркулирующая нагрузка – 300%. В две шаровые мельницы будет поступать нижний продукт циклонов. Измельченный продукт будет возвращаться в насосные коробки, а оттуда перекачиваться обратно на классификацию, замыкая измельчительную цепочку. Небольшую часть этого потока удаляют на предмет отбора проб.
Верхний продукт циклонов (80% менее 106 мкм) поступает на флотацию. 
На участке измельчения предусмотрена установка многочисленных кранов, подъемников, телевизионных пунктов мониторинга. Пол будет наклонный – перелив из коробок и возможные утечки направятся в колодец в центре. 
Шары имеют максимальный диаметр 63 мм. 
Таблица 1.1 - Основное оборудование дробления/измельчения Salobo I, II и проекта Salobo III
Salobo I
Salobo II
Salobo III

1 гираторная (конусная) дробилка 60”х89”
1 гираторная (конусная) дробилка 60”х89”
1 гираторная (конусная) дробилка 60”х89”

2 конусные дробилки
1 конусная дробилка
2 конусные дробилки

2 Виброгрохота 12х24'
1 виброгрохот 12х24'
2 виброгрохота 12х24'

1 наземный трубчатый конвейер (78,7”), 6000 л.с., 1700 м длиной, 4600 т/час
Единый с Salobo I
5 обычных конвейеров, 2286 т/час

2 ВДВД Ø 2,0х1,5 м
2 ВДВД Ø 2,0х1,5 м
3 ВДВД Ø 2,0х1,5 м

2 шаровые мельницы 
Ø 26'х40'
2 шаровые мельницы 
Ø 26'х40'
2 шаровые мельницы 
Ø 26'х40'

Примечание: Конвейеры для Salobo I имели избыточную мощность ввиду ввода впоследствии Salobo II. 
В заключении напомним, что первый проект компании Vale в медном бизнесе – это проект Sossego, Бразилия (открытый рудник и О/Ф). Проект был введен в строй в апреле 2004 г. Позднее, при работе над проектом ГОКа Salobо компания Vale учитывала опыт, полученный при пуске Sossego. 
В Sossego руда после дробления в гираторной конусной дробилке (Р80 125-150 мкм) поступала на измельчение. Цепочка измельчения имеет хорошо известную конфигурацию SABC (мельница полусамоизмельчения SAG – шаровая мельница – дробилка). 
Как отмечали специалисты Golder Associates, проводившие в 2010 г. внешний аудит Sossego, наращивание объемов производства после ввода проекта в строй шло медленнее, чем планировалось и выйти на заявленную в ТЭО производительность (15 млн т/г) так и не удалось. Начиная с 2006 г. были внесены изменения в схему и «новая» проектная производительность в 13 млн т/г достигнута в 2010 г. Основные проблемы Sossego были связаны с неудовлетворительной работой цепочки измельчения и объясняются следующими причинами:
- SAG загружали более грубыми частицами сырья из-за высокой абразивности руды (особенно на одном из двух разрабатываемых карьеров), поступающей в первичную дробилку. Распределение частиц по размерам сильно влияет на показатели SAG, частоту замены футеровки;
- ограничение по скорости SAG (из-за проблем с электрической частью двигателя). Заметим, что при переработке крепкой руды увеличение скорости (до 82% от критической) в сочетании с высокими лифтерами вело к серьезному разрушению футеровки;
- низкая степень извлечения гальки.
Кроме того, вариабельность характеристик руды привела к высокой изменчивости циркуляционных нагрузок в цепочках как первичного, так и вторичного измельчения. Кое-что пришлось корректировать в соответствии с разработанной программой оптимизации.
Рудник Sentinel, Замбия
Открытый медный рудник Sentinel (Замбия) компании First Quantum Minerals является частью крупного проекта Trident, включающего как медное (Sentinel), так и никелевое (Enterprise) месторождения. 
Проект расположен на Медном поясе Замбии. Sentinel – залегающее в осадочных породах стратиформное медное месторождение. Медная минерализация представлена преимущественно первичными сульфидами меди (халькопиритом), а вторичная сульфидная минерализация – халькоцитом и тусклым халькопиритом. Суммарные (доказанные и вероятные) запасы по состоянию дел на 2015 г. оценивались в 985,3 млн т с 0,51% Cuобщ. По проекту объемы переработки руды должны достигать 55 млн т/г, что даст около 1,0-1,2 млн т/г концентрата или 247-297 тыс. т меди в концентрате. Среднее извлечение меди – около 90%. Среднее содержание меди в концентрате – 24%.
Первый влажный медный концентрат Sentinel был получен 31.12.2014 г., а первая партия отфильтрованного концентрата – в начале января 2015 г. 
Таблица 1.2 - Ключевые параметры О/Ф Sentinel
Параметр
Ед. изм.
Значение

Производительность первичного дробления (на одну дробилку)
 т/час (сух)
4000

Число первичных дробилок

3

Производительность частичного вторичного дробления
т/час (сух)
6000

Полезная емкость склада
Часы
12

Производительность измельчения (на одну линию)
т/час (сух)
3500

Число линий измельчения

2

Размер частиц первичного измельчения (80%)
Мкм
212

Продолжительность основной-контрольной флотации
Минуты
20

Объем производства концентрата
Млн т/г
1,0-1,2

Выпуск меди
Тыс т/год
247-297

Ист.: First Quantum 
Первичное дробление включает три буксируемых независимых гираторных (конусных) дробилки, работающих в открытой цепи. Дробилки работают с номинальным размером отверстия на открытой стороне 165 мм. Каждая дробилка расположена в карьере, чтобы минимизировать расстояние откатки. Дробленая руда по конвейеру поступает в бункер, а оттуда – либо на склад сырья для О/Ф, либо на вторичное дробление. 
Руда после первичного дробления с верхней приемной площадки по конвейеру доставляется в одну из двух дробилок вторичного дробления, суммарной производительностью 6000 т/час с отверстием на закрытой стороне около 40 мм. Вторичное дробление было введено в конце 2015 г. Продукт вторичного дробления возвращается на питающие О/Ф конвейеры. Ввод вторичного дробления был сделан на основе проведения оптимизация производительности передела измельчения: оказалось, что максимальная производительность достигается, если количество материала +130 мм в сырье для измельчения минимизируется за счет вторичного дробления, а также если галька от мельницы SAG дробится до возвращения в мельницу. Эти моменты и были включены в схему. 
Доставка дробленого материала на склад и распределение руды вдоль всей длины штабеля осуществляют две параллельные линии челночных конвейеров. Полезная емкость склада руды – 12 часов или около 60 тыс т. Руду забирают со склада с помощью пластинчатых питателей с регулируемой скоростью.
Цепочка измельчения включает две линии, каждая из которых – с мельницей SAG и шаровой мельницей. Мельница SAG – на 28 МВт, внутренний диаметр 12,19 м (40 футов); шаровая мельница мощностью 22 МВт, внутренний диаметр 8,53 м (28 футов). Двигатели всех мельниц – без зубчатой передачи. Каждая линия по проекту должна измельчать 3500 т/час материала крупностью P80 130 мм до P80 212 мкм. Имеется и галечная дробилка для дробления гальки из SAG до -12мм до возвращения её на питающий конвейер. 
Каждая мельница SAG оснащена батареей циклонов. Нижний слив циклонов направляется в шаровую мельницу. Каждая шаровая мельница имеет два кластера циклонов, верхний слив циклона смешивается с верхним сливом циклона SAG и самотеком поступает на основную флотацию. Нижний слив каждого кластера циклонов при шаровых мельницах может быть направлен в желоб, питающий шаровую мельницу или часть этого потока может быть направлена в специальную флотомашину скоростной (флэш) флотации (57 м3, по две на шаровую мельницу). Включение скоростной флотации в схему вызвано наличием быстро флотируемого грубозернистого халькопирита. Концентрат скоростной флотации перекачивается на третью стадию перечистной флотации. По ходу подготовки ТЭО была проведена оценка эффективности повторного измельчения концентрата, но выигрыша не получилось и доизмельчение в схему не включено. 
Параметры измельчения, заложенные в проект:
- индекс RWi (стержневое измельчение) 12,3-16,1 кВт∙ч/т
- индекс BWi (шаровое измельчение) 12,6-17,1 кВт∙ч/т
- параметр A×b 47,3-39,8.

Рисунок 1.5 – Схема О/Ф Sentinel
Ист.: First Quantum
Организован непрерывный анализ материала в потоке.
Таблица 1.3 – Шары

Потребление при 55 млн т/год
Упаковка и поставка

г/т руды
кг/сут
т/год

Стальные шары – 125 мм SAG
400
67200
22000
Биг-бэг на 2т

Стальные шары – 80 мм (шаровые мельницы)
300
50400
16500
Биг-бэг на 2т

Стальные шары – 50 мм (для извести)
0,8 кг/т извести
134
44
Биг-бэг на 2т

С начала 2015 г. началось производство концентрата, но уровень коммерческого производства был достигнут лишь к ноябрю 2016 г. Схема О/Ф Sentinel претерпела некоторые изменения, сведения о которых чрезвычайно скудны. Так, в апреле 2016 г. была установлена третья дробилка, а с 1 кв. 2017 г. в цепочке окончательной перечистки – флотомашина Джеймсона B6500/24 (скорость потока 1000 м3/час).
Las Bambas 
Медно-молибденовый проект Las Bambas (Перу) китайских компаний MMG, Guoxin, CITIC был введен в строй в 2016 г.
Участок рудоподготовки включает две параллельные линии обогащения с пропускной способностью в 51 млн т/г. 
На руднике Las Bambas имеется две первичные гираторные конусных дробилки. Руда, прошедшая первичное дробление, по наземному конвейеру длиной 5 км транспортируется на склад полезной емкостью в 18 часов работы О/Ф. Руду из штабеля забирают 8 ленточных питателей, откуда она поступает в две линии измельчения – в каждой из них по одной мельнице полусамоизмельчения SAG и одной шаровой мельнице. Измельченная руда поступает на флотацию с получением коллективного Cu-Mo флотационного концентрата: основная/контрольная флотация в 28 флотомашинах и 3 перечистки в 22 флотомашинах. 

Рисунок 1.6 – Схема измельчения Las Bambas
Ист.: MMG 
Copper Mountain 
Copper Mountain (Британская Колумбия, Канада) – это основной медный актив компании Copper Mountain Mining Corporation, которая ведет здесь открытую добычу и обогащение руды с 2011 г. 
Суммарные (доказанные и вероятные) запасы руды – 462,3 млн т с 0,23% Cu; 0,72 г/т Ag; 0,10 г/т Au. Конечный продукт – медный концентрат с 28% Cu. 
Руда, добываемая на карьерах Copper Mountain «традиционно» крепкая и твердая. Значения Axb по историческим данным находятся в интервале 24-32, а значения индекса измельчаемости в шаровой мельнице Бонда (BWi) – 18-26 кВт∙час/т. Среднее значение BWi в карьере Main составляет 22 кВт∙час/т. Однако при анализе и моделировании были выбраны более «консервативные» данные: Bwi 24 кВт∙час/т и Axb 28 и др.
Исходный проект рудника, введенного в строй в 2011 г, предусматривал обогатительные мощности в 35 тыс т/сут. Схема обогащения – простая: первичное дробление, мельница ПСИ, шаровая мельница, галечное дробление, т.е. схема SABC. 
В 2014 г мощности были расширены до 40 тыс т/сут – установлена вторичная дробилка, чтобы смягчить влияние высокой крепости руды и увеличить производительность. 
В 2021 г мощности О/Ф были в очередной раз расширены до 45 тыс т/сут за счет установки третьей шаровой мельницы, позволившей также восстановить целевой помол р80 150 мкм с целью максимизации извлечения при флотации. 
В Техническом отчете 2020 года рассмотрены и планы дальнейшего расширения – до 65 тыс т/г. Учитывая высокую крепость руды, при расширении мощностей О/Ф до 65 тыс т/сут предпочтение отдано ВДВД - альтернативе традиционным мельницам ПСИ.

Рисунок 1.7 – Схема О/Ф Copper Mountain на 40 тыс т/сут
Схема дробления/измельчения О/Ф на 40 тыс т/сут 
Дробление. Руду загружают в гираторную первичную дробилку 60-89 Metso. Продукт имеет крупность менее 127 мм. Шесть ленточных конвейеров транспортируют руду первичного дробления ко второй дробилке. Имеется возможность направить её непосредственно в штабель руды для мельницы. 
В 2014 г были установлены двухъярусный грохот и вторичная конусная дробилка XL2000. Эту дробилку питает штабель руды на 500 т, продукт дробления – 24 мм частицы для измельчения в мельнице. 
Измельчение. Цепочка измельчения имеет традиционную конфигурацию SABC. 
Мельница ПСИ: 34'х17' эффективной длиной рабочей поверхности измельчения (EGL); привод с двумя шестернями; установленная мощность 13,56 МВт. Работает в замкнутой цепочке с виброгрохотами 12'х28'. Галька завышенного размера поступает в конусную дробилку FLS XL900, продукт которой возвращается на питание ПСИ. 
За ПСИ следуют две шаровые мельницы 24'х40', работающие параллельно. У них также приводы с двумя шестернями и с идентичными частотно-регулируемыми приводами и двигателями, аналогичными ПСИ. 
Расширение до 45 тыс т/сут
Третья шаровая мельница была установлена параллельно имеющимся двум мельницам. Помимо увеличения производительности с 40 до 45 тыс т/сут, снизился и размер зерен с 225 мкм до 150 мкм. 
Расширение до 65 тыс т/сут (проект)
Выбор оборудования и его размеры базировались на данных (индекс падающего груза, индекс измельчаемости и др.), заложенных в проект расширения мощностей до 45 тыс т/сут при установке шаровой мельницы №3. 
Проект расширения включает установку цепочки ВДВД (Metso Outotec HRC3000), добавление 4-ой шаровой мельницы и дополнительные флотационные мощности.

Рисунок 1.8 – Схема О/Ф Copper Mountain при расширении до 65 тыс т/сут (проект)
Первичную дробилку 60-89 MKII планируется заменить на MKIII (по всей видимости, речь идет о гираторной первичной дробилке Superior™ MKIII от Metso-Outotec – прим.от составителя обзора). 
Рассматривались 3 вероятных сценария измельчения:
- ПСИ (имеющаяся) плюс параллельно вторая ПСИ (базовый вариант)
- ПСИ (имеющаяся) плюс параллельно ВДВД (вариант1)
- одна крупная установка ВДВД, способная перерабатывать 65 тыс т/сут (вариант 2).
Все варианты рассматривались с точки зрения энергопотребления, капитальных затрат, операционных издержек и эксплуатационных характеристик. Целевой помол – 150 мкм и 165 мкм. С учетом того, что значение Ахв для Copper Mountain равно 28, руду можно считать крепкой и требуются значительные затраты электроэнергии для действующей мельницы ПСИ, работающей в «агрессивном» режиме, с высоким расходом шаров и футеровки. Более привлекателен вариант 2 (ВДВД), с удельным потреблением энергии на 20% ниже, чем в «базовом» варианте. Обычно при оценке капитальных затрат проекта с «зеленого поля» сдерживающим фактором при выборе конфигурации с ВДВД, а не схемы с ПСИ является необходимость включать в капитальные затраты цепочки вторичного дробления. Однако в случае Copper Mountain вторичное дробление уже имеется, а сравнении прямых затрат на оборудование ВДВД против ПСИ и галечной дробилки показывает, что они сопоставимы. Энергозатраты с ВДВД ниже, но затраты на плановый ремонт/обслуживание и трудозатраты выше. Однако затраты на футеровку, энергию и шары «перевешивают» эти повышенные затраты на обслуживание. В результате, был выбран вариант мощной ВДВД, взамен цепочки ПСИ.
Четвертая шаровая мельница с параметрами 22'x38', 12,6 МВт идентична мельнице №3. Все четыре мельницы работают параллельно. Продукт грохочения ВДВД - Р80 4 мм будет перекачиваться в разделительные коробки линии 1 (2 мельницы 24'x40', 13,56 МВт) и линии 2 (2 мельницы по 22'x38' и 12,6 МВт), которые распределят его по мельницам. 
Все четыре мельницы будут работать в замкнутой петле с циклонами (33”). Верхний продукт циклона от линии 2 поступает в имеющуюся цепочку основной флотации, а от линии 1 – в новую флотационную цепочку. Суммарная установленная мощность четырех параллельно установленных шаровых мельниц составит 52,3 МВт. При номинальной загрузке шарами в 33% и критической скорости 78% четыре мельницы передадут 46,7 МВт на шестерню, что позволяет получить продукт 165 мкм в предположении размеров частиц сырья 4 мм и BWi 24 кВт∙час/т. 
Ввод проекта в строй – в начале 2024 г.
Рудник Kevitsa 
На руднике Kevitsa (север Финляндии) ведут открытую добычу и обогащение сульфидной медно-никелевой руды с получением двух типов концентратов: медного и никелевого (медьсодержащего). Рудник ранее принадлежал компании First Quantum, в настоящее время – компании Boliden. 
Суммарные (доказанные и вероятные) запасы: 128 млн т с 0,21% NiS; 0,32% Cu; 0,01% CoS; 0,09 г/т Au; 0,12 г/т Pd; 0,18 г/т Pt; ресурсы (измеренные и исчисленные): 175 млн т с 0,22% NiS; 0,33%Cu; 0,01% CoS; 0,07 г/т Au; 0,08 г/т Pd; 0,14 г/т Pt (данные на 31.12.2020). Главные сульфидные минералы: пирротин, халькопирит и пентландит. Часть никеля – в нефлотируемых силикатах и гетите. 
Добыча руды началась в середине 2012 г., коммерческое производство с августа 2012 г. Исходная проектная мощность О/Ф - 5 млн т/г. По исходному проекту в первые годы эксплуатации предполагалось получать около 98,4 тыс т/г никелевого концентрата с содержанием Ni 12% и примерно 64,9 тыс т/г медного концентрата с 28% Cu. 
Проект расширения до 9,9 млн т/г введен в строй в 2020 г. В 2020 г на О/Ф было обогащено 9,2 млн т руды и получено: 27,4 тыс т Cu в обоих концентратах (24,3 тыс т в медном и 3,1 тыс т в никелевом концентратах); 11,1 тыс т Ni и 0,5 тыс т Со в никелевом концентрате плюс 20,6 тыс унций Au, 45,0 тыс унц Pt и 30,3 тыс унц Pd в концентратах. 
Цепочка рудоподготовки исходно проектировалась на ≈5,5 млн т/г, но, как сразу заявила канадская компания First Quantum, в неё была заложена возможность расширения до 9 млн т/г (и потенциально – даже до 11 млн т/г).
Таблица 2.1 – Проектные критерии Kevitsa для дробления/измельчения
Параметр
Ед.измерения
Значение

Коэффициент использования мощностей
Часов в год
8000

Удельная плотность руды 
т/м3
3,15

Рабочий индекс дробления
кВт·час/т
22,6

Рабочий индекс шарового измельчения
кВт·час/т
19,2

Помол продукта
Р80 мкм
75

За 2012-2016 гг. First Quantum реализовала ряд мероприятий и уже в 2016 г. рудник был подготовлен к выходу на переработку 9 млн т/г. 
Проект О/Ф и основные принципы эксплуатации – «типичны для предприятий в холодном климате и, в частности, для севера Финляндии».
Исходная цепочка рудоподготовки - на 5,5 млн т/г (687,5 т/час при загруженности 91,3%, т.е. 8000 часов в год). Схема подготовки руды такова.
Руда с карьера поступала в гираторную дробилку, за которой следовала классификация по крупности на двухъярусном вибрационном грохоте с целью генерации гальки. Надрешетный и подрешетный продукты снова соединяют и по конвейеру отправляют на склад дробленой руды. Единый склад крупной и мелкой руды имеет полезную емкость 15000 т (22 часа).
Материал c частицами среднего размера, предназначенный для использования в качестве измельчающей/истирающей среды в галечной мельнице, направляется по конвейеру в бункер для хранения гальки полезной емкостью 750 т. Избыточное количество такого материала, сверх галечного бункера, подвергается дроблению в конусной дробилке и возвращается на подающий складированный материал транспортер, объединяющий крупный и мелкий материал от классификации.
Дробленую руду из штабеля извлекают с помощью двух ленточных питателей каждый из которых питает одну из двух мельниц самоизмельчения AG на 7МВт. Продукт с двух мельниц AG объединяют в одном сборнике (зумпфе), часть его перекачивают на гидроциклоны для классификации, а часть – в цепочку галечного дробления. Цепочка галечного дробления работает в замкнутом цикле со вторым комплектом гидроциклонов. Галька из галечного бункера загружается в галечную мельницу с целью контроля за нагрузкой мельницы и размером частиц в верхнем продукте слива циклона. 
Верхний слив с обоих комплектов циклонов с размером частиц 80% менее мкм самотеком поступает в цепочку флотации меди, а нижний слив – возвращается на измельчение в мельницы самоизмельчения или галечные. 
Проходит последовательная флотация с выделением медного и никелевого концентратов, затем – флотация пирротина. 
За период с ввода в строй в 2012 г. до 2016 г. (когда рудник был продан Boliden) в цепочках рудоподготовки и флотации были внесены следующие изменения, позволяющие, среди прочего, «теоретически» (в ожидании получения соответствующих разрешений) перерабатывать 9 млн т/г руды.

Рисунок 2.1 - Схема рудоподготовки Kevitsa на 2016 г.
В 2014 г. были установлены дополнительные дробильные и измельчающие мощности: вторая конусная дробилка MP800 и второй мотор мощностью 7МВт на мельнице вторичного помола (галечной), дополненные в 2015 г. модификацией первичного грохота (увеличением ширины отверстия верхнего яруса) и увеличением энергии взрыва. Все эти мероприятия вместе позволили усилить измельчение при буровзрывных работах и дроблении, а также сократить долю крупных кусков, поступающих на первичные мельницы AG. В итоге эффективность первичных AG мельниц возросла, а общая производительность измельчения увеличилась на 15% при контролируемой крупности помола для флотации.
Установленная (и подтвержденная на практике) возможность конвертировать мельницу доизмельчения с галечного режима на режим шарового помола послужила поддержкой идее о дополнительном увеличении пропускной способности за счет полного использования установленной мощности доизмельчения. Что касается загрузки шарами галечной мельницы, то следует отметить, что достижение уровня 9 млн т/г требует использования стальных шаров с целью максимизации потребляемой мощности. Использование стальных шаров First Quantum «по экономическим причинам» запланировала на 2018 г., но, как упоминалось выше, в 2016 г. продала рудник. 
При пропускной способности в 9 млн т/г по руде за 8000 час/г получаем номинальную производительность измельчения/переработки в 1125 т/час. Головные операции схемы (первичное дробление, грохочение, складирование и транспортировка по конвейеру) по проекту рассчитаны на 10 млн т/г с прицелом на дополнительное будущее расширение. 
Таблица 2.2 - Спецификация основного оборудования Kevitsa (на 2016г.)
Дробление
Ед. изм.
Первичн.
2-ая стадия
3-я стадия

Изготовитель

Sandvik
Metso
Metso

Тип

Конусная
(гирационная)
Конусная 
Конусная

Модель

CG 820
MP800
MP800

Устан.мощность
кВт
525,0
600
600

Измельчение
Ед.измер
AG-1
AG-2
Галечная

Диаметр (внутри мельницы)
м
8,5
8,5
8,5

Длина раб. поверхн.измельчения
м
8,5
8,5
8,5

Имперская система единиц измерений 
фут×фут
27,9×27,9
27,9×27,9
27,9×27,9

Отношение длины к диаметру

1:1
1:1
1:1

Угол загрузочной и разгрузочной конической головки
градусы
20
20
20

Устройство разгрузки

Через решетку
Через решетку
Через решетку

Частота вращения мельницы
% критич
Переменн
65-80
75
75

Установ. мощность
кВт
7000
7000
14000
