Repository: arqoofficial/metalcrow-nn

# Construction tooling (rebuild the term dictionary)

Heavy-dependency pipeline that *produces* `../data/`. Not needed to **consume**
the deliverable (use `../ontology_loader.py`, pure stdlib). Kept here for
reproducibility.

# 1. Refresh the free interwiki glossaries (cached under data/wikidata_cache/)
uv run python cli.py harvest

# 2. (Re)derive the contract seed + registry snapshot from the vendored contract
uv run python scripts/build_contract_seed.py --contracts data/reference/contracts_onthology.py

# 5. Copy out_corpus/* into ../data/ to update the deliverable
uv run pytest        # 56 tests, offline (stub encoder; no LaBSE download)
```

File: term_dictionary/construction/data/corpus_sample/rev08.md (part 1 of 2)
# Огнеупорные материалы, используемые для футеровки металлургических печей медного производства.docx

-813436-396240006158230-39623900-818424-398145004891858-28076100

УТВЕРЖДАЮ
Директор Департамента
по исследованиям и
разработкам, к.г.-м.н.
___________ С.М. Козырев
« __ » ___________ 2019

Тематическая информация

Огнеупорные материалы, используемые для футеровки металлургических печей медного производства

ТИ – 1 – 2019

Руководитель работ

Начальник ОИП
Р.А. Кузнецов

2667007353300

Список исполнителей

Специалист 1 кат.Подоханова С.В.

Содержание

 1Огнеупоры в медном производстве 4
1.1Основные типы магнезиально-хромитовых огнеупоров 7
1.2Воздействие некоторых видов шлака на магнезиально-хромитовую футеровку 12
2Футеровка печей на заводе Olympic Dam 16
3Футеровка конвертера взвешенной плавки на заводе Kennecott Utah 20
4Футеровка печи ВП на заводе Glogow II 25
Приложение 1. Оптимизация огнеупорной футеровки анодной печи с использованием различных типов магний-хромитовых огнеупоров 30
Приложение 2. Описание шлаков взвешенной плавки на черновую медь некоторых предприятий 35
Выводы 37
Список использованных источников 38

Огнеупоры в медном производстве

Наиболее проблемным агрегатом по части износа огнеупоров является конвертер. Самые распространенные механизмы такого износа включают растворение огнеупорных компонентов в шлаковой фазе, образование слабосвязанных новых фаз в кирпиче и различные формы механических, структурных и термических сколов. 
Исходя из практики, огнеупорный материал в конвертере должен обладать следующими качествами:
· устойчивость к тепловым ударам и сколам,
· физическая прочность при рабочих температурах,
· стойкость к проникновению и коррозии под воздействием медных шлаков.
Мировая практика использования огнеупоров в плавильных, конвертерных и рафинировочных печах медной промышленности показывает преобладающее использование кирпичей на основе магнезиально-хромитовой системы в областях, контактирующих с расплавленным штейном, металлом и шлаком. Использование других видов огнеупорных кирпичей в значительной степени ограничено преследуемыми целями. Конкретный состав применяемых кирпичей меняется в зависимости от области установки огнеупоров. 
Износ футеровки под влиянием шлака классифицируется как химический, так и механический. Наиболее серьезным механизмом износа огнеупорных кирпичей футеровки конвертера является воздействие шлака. 
Химический износ может происходить в результате реакций между шлаком и огнеупорными компонентами на границе раздела шлак/кирпич или с проникновением шлака в поры огнеупора. Реакции между компонентами шлака и кирпича приводят либо к растворению компонентов футеровки в шлаке, либо к образованию новых фаз внутри кирпича, что приводит к ослаблению связей.
Механический износ происходит из-за эрозии частиц футеровки, вызванной скалыванием. Разрушение представляет собой «отслаивание» огнеупора и является результатом накопления напряжений в структуре кирпича. Существуют различные формы сколов:
структурный - вызван локальным объемным расширением огнеупора после образования новых соединений в кирпиче,
тепловой - вызван разницей в коэффициентах теплового расширения области проникновения шлака в огнеупор и основной области огнеупора,
скол термического цикла, т.е. «теплового удара» вызван расширением и сжатием огнеупорного кирпича, в результате изменений температур,
механический скол - является результатом эксплуатационных повреждений.
Как было сказано выше, огнеупоры, используемые почти во всех плавильных и конвертерных печах медной промышленности, имеют составы из магнезиально-хромитовой системы. Ни один другой огнеупор не отличается сочетанием стойкости к высоким температурам, высокой жаропрочности и термической стабильности, которую демонстрируют магнезиально-хромитовые огнеупоры. 
В плавильных, конвертерных и рафинировочных печах в основном используются:
1. Силикатный магнезиально-хромитовый кирпич (обожженный),
2. Магнезиально-хромитовый кирпич с «прямой связью»,
3. Монолитный (Fused-cast) магнезиально-хромитовый кирпич
Наибольшему износу в конвертерной печи подвержена прифурменная область футеровки. Обожженный кирпич давно был вытеснен из этой области в пользу огнеупоров с прямыми связями. Вопрос состоит в том, оправданы ли дополнительные затраты на дорогостоящий монолитный кирпич. 
Несмотря на то, что в других зонах конвертера наблюдается тенденция к использованию составов с более высоким содержанием хрома, материалы с высоким содержанием магния по-прежнему имеют относительное преимущество для применения в фурменных зонах. 
К примеру, конвертер Kennecott выложен магнезто-хромитовым огнеупором. Во время перегрева износ огнеупорной футеровки внутри конвертера был наиболее сильным в области боковой стенки. Огнеупоры в этой области находились в непосредственном контакте с высокоагрессивным кальций-ферритовым шлаком. 
Сдерживание воздействия ферритового шлака также является серьезной проблемой в конвертере Mitsubishi. Кальций-ферритовый шлак гораздо агрессивнее по отношению к магнезиально-хромитовым огнеупорам, чем железосиликатный шлак. На ранних стадиях процесса конвертирования Mitsubishi (на металлургическом комбинате Onsan) осмотр во время плановой остановки (после 13 мес. работы) показал, что наиболее серьезное повреждение кирпича наблюдается на боковых стенках печи при контакте со шлаком, а также с выпускным отверстием для шлака. Далее сообщалось, что в дополнение к повреждениям, вызванным проникновением шлака в границе шлак/кирпич, воздействие усугублялось брызгами и наплывами расплава, вызываемыми дутьем O2/воздуха. Было обнаружено, что коррозия в пределах шлаковой зоны и выпускного отверстия дополнительно усугубляется присутствием оксида меди в проникающем шлаке, что вызывает структурные напряжения и распространение трещин в кирпиче. Номинальное содержание оксида меди в шлаке составляет 16-19%. Первоначально корпорация Mitsubishi осуществила замену огнеупоров с прямыми связями, на монолитные огнеупоры в области повышенного износа на линии шлака, чтобы решить проблему сдерживания шлака.
Монолитные кирпичи имеют закрытую поровую систему, что снижает вероятность проникновение шлака. Несмотря на то, что применение монолитных огнеупоров показало хорошие результаты в ограничении проникновения шлака, эти кирпичи значительно дороже, чем магнезиально-хромитовые огнеупоры, поэтому применение их не столь распространено.
Также было установлено водяное охлаждение боковых стенок конвертерной печи с целью дальнейшего снижения износа огнеупора, вызванного воздействием шлака. Медные прутки/стержни, установленные в кирпичной кладке, отводят тепло путем водяного охлаждения концов прутьев/стержней, которые выступают из печи. Элементы водяного охлаждения были специально разработаны для работы с сильным тепловым потоком, возникающим в процессе конвертирования. Конструкция кирпича и облицовки боковой стенки, разработанная Mitsubishi, показана на рисунке 1.1. Водяное охлаждение футеровки печи позволило снизить расход огнеупоров.

Рисунок 1.1 - Схема расположения огнеупорного кирпича и охлаждающей рубашки в конвертерной печи
Ист.: [1]
Эта стратегия оказалась эффективной, причем срок службы боковых стенок удвоился примерно с двух до четырех лет. Внедрение улучшенной системы охлаждения, хотя и показало хорошие результаты, но сопряжено со значительными затратами, поскольку тепло, отводимое в результате работы системы охлаждения, необходимо возмещать для поддержания температуры процесса. Таким образом, для достижения этого необходимо увеличение количества топлива и обогащение технологического воздуха.
Одновременно с системой охлаждения боковых стенок также контролируют состав шлака для осаждения защитного магнетитового слоя на кирпичах боковых стенок. Это делается путем контроля уровня извести и меди в шлаке. Любое уменьшение толщины защитного магнетитового слоя на поверхности кирпичей можно обнаружить, отслеживая потери тепла в системе охлаждения боковой стенки. Несмотря на то, что магнетитовое покрытие продлевает срок службы печи, защищая футеровку внутри печи, высокое содержание магнетита в шлаке, приводит к накоплению осадка и увеличению вязкости шлака. /1, 2/
Эффективное охлаждение конвертерной печи взвешенной плавки сводит к минимуму износ огнеупора. Если сравнивать с конвертером Пирса-Смита, типичный интервал замены футеровки которого составляет один год, в конвертере ВП этот интервал составляет более пяти лет. Расход огнеупора на тонну произведенной меди варьируется от 1,5 до 4,5 кг при конвертировании в конвертере Пирса-Смита, тогда как при конвертировании в конвертере ВП данный показатель обычно составляет 0,25 кг на тонну произведенной меди. /3/

Рисунок 1.2 – Расход огнеупора на тонну произведенной меди в конвертере Пирса-Смита и конвертере взвешенной плавки
Ист.: [3]

Основные типы магнезиально-хромитовых огнеупоров
Магнезиально-хромовые огнеупорные кирпичи с силикатной связью (Silicate-Bonded Magnesia-Chrome Refractory Bricks)
Когда измельченную хромовую руду обжигают при низких температурах (<1550°C), получающаяся микроструктура имеет зерна структуры на основе шпинели [(Mg,Fe)O.(Al,Fe,Cr)2O3], окруженной ободком, состоящим в основном из форстерита (MgO.SiO2), монтичеллита (CaMgSiO4), мервинита (Ca3Mg(SiO4)2) и аналогичные силикаты. Такие силикаты являются связующим агентом между магнезией и хромом и результатом реакции между хромовой рудой и магнезией во время обжига. Силикатные кирпичи были первыми магнезиально-хромовыми огнеупорами.
Присутствие силикатных фаз было серьезным ограничением этих кирпичей, так как эти фазы имеют низкую температуру плавления (около 1200°С), а силикатная связь ослабевает при температурах конвертирования меди, что делает ее легко подверженной воздействию медных шлаков. Огнеупорная промышленность работала над улучшением стабильности силикатной связи путем обжига кирпича того же состава до более высокой температуры (1600-1800°С).
Обжиг привел к прямому связыванию зерен хромита с соседними зернами магнезии. Результаты таких экспериментов позволили получить кирпичи с прямыми связями, которые фокусировались на периклазно-хромовой системе, но также учитывали уровень примесей, особенно кремнезема и извести.
Магнезиально-хромовые кирпичи с прямыми связями (Direct-Bonded Magnesia-Chrome Refractory Bricks)
Магнезиально-хромитовые огнеупоры с прямыми связями были изготовлены по причине недостаточно подходящих эксплуатационных характеристик силикатного кирпича. Типичный магнезиально-хромитовый кирпич с прямыми связями содержит большое количество магнезиальных и хромитовых зерен с небольшим количеством силикатов. Огнеупоры, изготовленные из плотного спеченного зерна магнезии и обогащенной хромосодержащей руды с низким содержанием кремнезема, стали популярными благодаря своим превосходным высокотемпературным свойствам, включая улучшенную жаропрочность, более низкую пористость и лучшую устойчивость к скалыванию. Высокие температуры обжига кирпича с прямыми связями требуют материалов с низким содержанием кремнезема, поэтому в обожженном кирпиче присутствуют меньшие количества остаточных силикатных фаз. Хромовую руду с низким содержанием кремнезема получают обогащением кусковой руды для удаления связанной силикатной породы. Магнезию с низким содержанием кремнезема получают путем осаждения и химической обработки гидрата из морской воды или подземных скважин, а не из минерального магнезита.
Силикатные связи заменяются прямыми связями магнезии и хрома. Предпочтительной фазой связывания для образования прямых связей между зернами периклаза и хромита является пикрохромитовая шпинель (MgO.Cr2O3), где Cr2O3 может быть заменен Fe2O3 и Al2O3. Также образуются связи «периклаз-периклаз» и «хромит-хромит». Степень прямой связи наиболее высока в случае кирпича с низким содержанием кремнезема и снижается с увеличением содержания кремнезема в огнеупорах.
Основными компонентами кирпича с прямой связью являются MgO и Cr2O3 с незначительными количествами примесей Fe2O3, Al2O3, SiO2 и CaO. Такие кирпичи содержат более 50% магнезии, около 15-30% хрома, а остальные составляющие - примесные компоненты, большая часть которых - Fe2O3. При составе MgO более 20 мас.% существуют две фазы твердого раствора «грязного» (с примесями) периклаза и твердого раствора хромитовой шпинели. 
Наличие фаз хромитовой шпинели и периклаза в магнезиально-хромитовом огнеупоре с прямой связью подтверждалось различными исследователями. Микроструктура такого кирпича показана на рисунке 1.3.

Рисунок 1.3 - Изображение периклазной фазы в промышленном магнезиально-хромитовом огнеупорном кирпиче при температуре окружающей среды (получено с помощью СЭМ)
Ист.: [1]

Наблюдалось присутствие трех типов зерен хромитовой шпинели в микроструктуре кирпича:
• Первичная фаза (крупные зерна)
• Вторичная фаза (зерна среднего размера)
• Растворенная хромит-шпинельная фаза в периклазной фазе (мелкие осажденные зерна).
Периклаз
Под СЭМ (сканирующий электронный микроскоп) периклаз выглядит как темно-серая фаза (рис. 1.3). Зерна периклаза представляют собой твердый раствор оксида магния, оксида железа, Cr2O3 и Al2O3. Внутри периклазного кристалла появляется равномерно распределенная светло-серая фаза, представляющая собой растворенную хромитовую шпинель. Во время изготовления кирпич медленно охлаждается примерно от 1600-1800°С до температуры окружающей среды. При высоких температурах часть хромитовой шпинели растворяется в периклазе. С падением температуры растворимость хромитовой шпинели в периклазе падает, и шпинель осаждается вдоль кристаллографических плоскостей в MgO, что дает «заштрихованную» структуру. Зерна периклаза либо находятся в прямом контакте друг с другом, либо связаны первичной и вторичной хромит-шпинельными фазами. В среднем размер периклазовых зерен составляет от 50 до 150 мкм в диаметре.
Хромитовая шпинель
Хромит-шпинельная фаза (светло-серая) в магнезиально-хромитовом кирпиче имеет три различные формы, то есть первичную, вторичную и растворенную (рис. 1.4). Первичные зерна шпинели имеют большой диаметр (~ 200-500 мкм), тогда как вторичные зерна среднего размера (~ 20-100 мкм). Как вторичная, так и растворенная шпинель растворяются в периклазе во время высокотемпературного обжига и осаждаются при охлаждении. Предпочтительным местом для осаждения является граница периклазного зерна, так что вторичная хромитовая шпинель является доминирующей формой над растворенной шпинелью. Количество и размер фаз вторичной хромитовой шпинели увеличивается с уменьшением скорости охлаждения, т.о. медленное охлаждение ускоряет образование вторичных зерен шпинели. Вторичные зерна шпинели существуют вокруг зерен периклаза, выступая в качестве связующей фазы. Ряд исследователей определили вторичную шпинель как наиболее распространенную физическую форму с точки зрения объемной доли и не обнаружили заметных различий в химическом составе трех форм хромитовой шпинели (то есть первичной, вторичной или растворенной), представляющих собой твердый раствор оксидов магния, алюминия и железа в хроме.

Рисунок 1.4 - Шпинельные фазы в промышленном магнезиально-хромитовом кирпиче при температуре окружающей среды (получено с помощью СЭМ)
Ист.: [1]
Пустоты/поры
Промышленный огнеупор с прямыми связями имеет пористость 16-18%. На рисунке 1.5 показано, что структура пор внутри кирпича является скорее открытой и взаимосвязанной, чем закрытой. Открытая структура пор вредна для огнеупорного кирпича, делая его склонным к проникновению шлака.

Рисунок 1.5 – Пустоты/поры в магнезиально-хромитовом кирпиче с прямыми связями (СЭМ- изображение)
Ист.: [1]
Основными преимуществами кирпича с прямой связью по сравнению с силикатным кирпичом являются превосходные высокотемпературные свойства: улучшенная прочность при нагревании, высокая стойкость к тепловому удару, меньшая пористость и проницаемость, лучшая стойкость к растрескиванию, а также улучшенная устойчивость к воздействию шлака.
Высокотемпературный обжиг кирпичей с прямыми связями обеспечивает высокую жаропрочность и улучшает стабильность объема при температурах конвертирования. Поскольку температура обжига выше рабочей температуры печи, в которой они используются, вторичная хромит-шпинельная фаза, действующая как связующий агент между зернами периклаза, остается неповрежденной во время конвертирования, в отличие от силикатных связей, которые размягчаются и разрушаются.
Оксид железа является основной примесью, присутствующей в огнеупоре с прямой связью, как в зернах хромита, так и в периклазе. Добавление оксида железа увеличивает количество вторичных шпинельных фаз на границах и внутри зерен магнезии, что приводит к увеличению прямой связи между зернами хромита и периклаза. Уменьшение процентного содержания частиц первичного хромита и увеличение количества вторичной хромитовой шпинели улучшают как стойкость к воздействию шлака, так и высокотемпературные свойства кирпича из-за уменьшения открытой пористости в кирпиче и увеличения сети закрытых пор. Присутствие оксида железа до 4% повышает устойчивость к проникновению шлака, а также увеличивает предел прочности при сжатии при низких температурах.
Монолитные магнезиально-хромитовые кирпичи (Fused-Cast Magnesia-Chrome Refractory Bricks)
Открытая пористость в кирпиче с прямыми связями является основным их недостатком. Для улучшения свойств кирпича с прямыми связями, особенно в части пористости и скалывания, исходные материалы иногда переплавляют вместе при 2450°С в электродуговой печи и отливают в соответствующие формы. Такие кирпичи известны как монолитные кирпичи с прямыми связями и характеризуются наличием крупных отдельных закрытых пор и отсутствием сети мелких открытых пор. Основным преимуществом монолитных кирпичей является то, что они непроницаемы для печного расплава.
Монолитные кирпичи изготавливаются из предварительно обработанных магнезиально-хромитовых зерен, полученных спеканием смеси высокочистой магнезии и концентрата хромовой руды с низким содержанием кремнезема при высоких температурах. Огнеупорные зерна смешивают и тщательно перемешивают с лигносульфонатным связующим. Это связующее вещество обеспечивает прочность неспеченного материала (прочность до обжига) и полностью сгорает во время обжига при высокой температуре. Монолитный кирпич содержит ограниченное количество первичной хромитовой шпинели и имеет максимальное количество вторичной и растворенной хромитовой шпинели. По существу, кирпич представляет собой твердый раствор периклаза с вкраплениями хромитовой шпинели, в виде мелких осадков в кристаллах периклаза, и вторичной хромитовой шпинели, действующей в качестве связующей фазы между зернами периклаза.
Периклаз составляет приблизительно от 40 до 70% микроструктуры кирпича, в то время как вторичная шпинель составляет от 10 до 30%, остальное - первичная и растворенная хромитовая шпинель. Некоторые силикатные фазы, в основном форстерит и монтичеллит, все еще присутствуют в монолитных материалах, но появляются только в виде небольших дискретных межзеренных пленок, а не в виде непрерывной фазы, наблюдаемой в силикатном кирпиче. По сравнению со вторичной хромитовой шпинелью, растворенная шпинель содержит больше магния и железа, но меньше хрома и алюминия. Вторичная шпинель в основном состоит из алюмината магния (MgAl2O4) и пикрохромита (MgO.Cr2O3) в виде твердого раствора.
Более высокий процент зерен вторичной шпинели в монолитных кирпичах обусловливает высокую устойчивость к растрескиванию. Монолитный кирпич имеет значительно более низкое содержание кремнезема и меньшую пористость (на 2-3%), чем кирпич с прямой связью. Эти кирпичи имеют повышенную прочность в горячем состоянии по сравнению с магнезиально-хромовым кирпичом с прямыми связями и превосходную стойкость к коррозионному воздействию шлака.
При использовании магнезиально-хромитового кирпича с прямыми связями в процессе эксплуатации часто происходит преимущественное воздействие на одну из составляющих кирпича. Например, шлак с высоким содержанием извести будет воздействовать на зерна хромита, тогда как шлак с высоким содержанием диоксида кремния будет воздействовать на фазу MgO. Таким образом, несмотря на то, что одна фаза противостоит воздействию, кирпич все равно подвержен коррозии. Монолитный материал, устойчив к шлакам как с высоким содержанием извести, так и с высоким содержанием кремнезема. Однако из-за высоких производственных затрат и отпускных цен применение монолитных магнезиально-хромитовых огнеупоров ограничено. /1/

Воздействие некоторых видов шлака на магнезиально-хромитовую футеровку
Воздействие железосиликатного шлака
Износ магнезиально-хромитовых огнеупоров с прямыми связями посредством воздействия железосиликатного шлака в условиях конвертирования был глубоко изучен различными исследователями, которые пришли к сходным выводам. Основным компонентом магнезиально-хромитового кирпича, на который воздействовал шлак, была периклазная фаза (т.е. зерна магнезии). Было обнаружено, что периклазная фаза реагирует как с оксидом железа, так и с диоксидом кремния в шлаке, в то время как хромитовая фаза хорошо сопротивляется воздействию железосиликатного шлака. Периклазные фазы, находящиеся в непосредственном контакте друг с другом, были более подвержены воздействию шлака по сравнению с периклазными фазами, окруженными фазами вторичной хромитовой шпинели. Зерна хромитовой шпинели отвечают за повышение устойчивости к воздействию шлака.
Результаты анализов при определении продуктов взаимодействия шлака и кирпича показали наличие магнетита (Fe3O4), магнезиовюстита (MgO.FeO), магнезиоферрита (MgO.Fe2O3), форстерита (2MgO.SiO2), оливина (2MgO.2FeO.SiO2) и пироксена (MgO.FeO.SiO2) в дополнение к основным фазам – периказа и хромитовой шпинели, присутствующих в кирпиче. 
В условиях конвертирования (в конвертере Пирса-Смита) в силикатном шлаке присутствуют как FeO, так и Fe2O3. Соотношение FeO и Fe2O3 в шлаке контролируется парциальным давлением кислорода. Во время конвертирования в конвертере Пирса-Смита парциальное давление кислорода устанавливается реакциями, связанными с окислением медного штейна, и увеличивается со временем продувки по мере уменьшения доли FeS в штейне. Таким образом, при повышении парциального давления кислорода большее количество FeO в шлаке окисляется до Fe2O3. На начальных стадиях конвертирования, FeO в железосиликатном шлаке вступает в реакцию с магнезией в кирпиче с образованием магнезиовюстита, а кремнезем взаимодействует с магнезией с образованием форстерита. Однако при повышении парциального давления кислорода твердый раствор MgO.FeO окисляется до магнезиоферрита (MgO.Fe2O3). По мере развития реакций магнезия на границе раздела исчезает. Когда не остается свободной магнезии, происходит следующий ряд реакций, в которых оксиды железа из шлака реагируют с MgO в форстерите с образованием большего количества магнезиовюстита и магнезиоферрита. Когда это происходит, фаза силикат-форстерита разлагается до фаз оливина (2MgO.2FeO.SiO2) и пироксена (MgO.FeO.SiO2), которые ослабляются при температуре конвертирования. При первичных реакциях, протекающих на границе раздела шлак/кирпич, основными реагентами являются магнезия из огнеупора и оксиды железа из шлака.
Исследования показывают, что реакция MgO в периклазной фазе с оксидами железа в железосиликатном шлаке является основной причиной износа огнеупора. Поверхностные реакции, возникающие на границе раздела, превращают периклазную фазу в продукты реакции магнезиовустит, магнезиоферрит, форстерит, оливины и пироксены. Образование соединений, таких как форстерит, оливины и пироксены, приводит к образованию микроструктуры, подверженной воздействию шлака. Присутствие таких силикатов является серьезным ограничивающим фактором, поскольку эти фазы имеют низкую температуру плавления, и при температурах конвертирования меди, огнеупорный кирпич становится более подвержен воздействию шлака. Непрерывный обмыв шлаком и истирание удаляют слабосвязанные частицы кирпича из поверхностного слоя, и зона реакции продвигается глубже в кирпич. Кроме того, различие физических свойств между исходным составом огнеупора и вновь образованным приводит к распространению трещин и сколов, вызванных локальным расширением объема, а также к накоплению термических и механических напряжений. Считается также, что тепловое и структурное расширение, приводящее к образованию сколов в результате проникновения шлака, в гораздо меньшей степени способствует разрушению кирпича. Хромит-шпинельная фаза огнеупоров остается практически не затронутой силикатным шлаком, а скорее присутствует в шлаковой фазе в виде отделенных частиц, возникающих в результате ослабления связей между периклазовой и шпинельной фазами.
Воздействие кальциево-фирритового шлака 
Одним из основных недостатков кальциево-ферритового шлака при конвертировании меди является его агрессивность по отношению к магнезиально-хромитовым огнеупорам. Существует значительная растворимость Cr2O3 в кальциево-ферритовом шлаке, что способствует износу огнеупора. Обнаружено что при контакте ферритового шлака с магнезиально-хромитовыми огнеупорами, шлак легко проникает через поры в огнеупоре, затрудняя сдерживание влияния шлака, независимо от того, подвергаются компоненты огнеупора воздействию или нет. Исследования по огнеупору проводились при постоянной высокой температуре (1300 °C), хотя в действительности кирпич подвергается перепаду температур. 
Исследователи, изучавшие реакции между чистым MgO и кальциево-ферритовым шлаком в диапазоне температур 1300-1500oC на воздухе обнаружили, что при контакте магнезиальных огнеупоров с кальциево-ферритовым шлаком, реакция между оксидом железа в шлаке и магнезиальным кирпичом приводит к образованию плотного продукта реакции магнезиоферритовой шпинели и за этим слоем, ближе к кирпичу, находится область твердого раствора магнезиовюстита и периклаза. Исследователи, которые изучали взаимодействие между кальциево-ферритовым шлаком и магнезиальными огнеупорами при парциальном давлении кислорода 10-6 атм. и 1300oC, также обнаружили, что при этом парциальном давлении кислорода магнезиоферрит и магнезиовюстит образуются в результате реакции между магнезией в огнеупоре и оксидами железа из ферритового шлака. Мнения сошлись в том, что пропорции образующегося магнезиоферрита и магнезиовюстита варьируются в зависимости от изменения соотношения Fe3+/Fe2+ в шлаке, на которое влияет парциальное давление кислорода. Магнезиовюстит является доминирующим продуктом реакции в восстановительных условиях (ниже 10-8 атм.). В то время как магнезиоферрит доминирует в окислительных условиях. 
СЭМ-сканирование выявило наличие трещин на границе раздела фаз магнезиоферритовой шпинели и магнезиовюстита. Предполагается, что на границе каждой области различие в физических свойствах приводит к появлению трещин и сколов, вызванных локальным расширением объема, а также накоплением термических и механических напряжений. Обследуя области твердого раствора магнезиоферрита и магнезиовюстита на границе раздела шлак/кирпич, также заметили, что структура огнеупора пронизана шлаком, богатым оксидом меди и СаО. Исследователи предположили, что из-за низкой вязкости кальциево-ферритового шлака и низкого поверхностного натяжения на границе ферритового шлака и огнеупора этот шлак легко проникает в поры кирпича. По мере того как шлак проникал дальше в кирпич, концентрация оксидов железа в шлаке снижалась, так как он преимущественно реагировал с MgO, оставляя после себя шлак, богатый оксидом меди и CaO. 
Однако исследователи изучали только MgO-кирпичи, не изучая поведение кальциево-ферритового шлака в отношении Cr2O3; поэтому выводы, сделанные авторами, не имеют прямого отношения к механизму износа огнеупоров, которые содержат более 20 мас.% Cr2O3. 
Большая часть литературы по износу огнеупоров, вызванного кальциево-ферритовым шлаком, сконцентрирована на взаимодействиях шлака с магнезией, при этом ограниченные исследования посвящены влиянию кальциево-ферритового шлака на износ магнезиально-хромитовых огнеупоров, в частности, фазы хромитовой шпинели. Однако, реакция и растворение Cr2O3 в шлаке играет важную роль в механизме износа магнезиально-хромитовых огнеупоров. Растворение хромитовой фазы нарушает целостность кирпича. Механизм износа, предложенный в работах [4] и [5], предполагает, что основной причиной износа огнеупора под воздействием кальциево-ферритового шлака являются реакции между проникшим шлаком и хромит-шпинельной фазой (chromite spinel phase). 
Кальциево-ферритовый шлак выступает источником железа, вызывая разрушение хромит-шпинельной фазы путем растворения или взаимной диффузии. Как следствие, периклазовые зерна отделяются от поверхности кирпича и появляются в шлаковой фазе. 
Итак, основной износ огнеупора в результате воздействия железосиликатного шлака заключается в распространении трещин и сколов. Реакции между MgO в периклазной фазе с оксидами железа в силикатном шлаке на границе раздела приводят к образованию новых фаз, таких как магнезиовюустит, магнезиоферрит, форстерит, оливины и пироксены. Образование форстерита, оливина и пироксенов приводит к ослаблению прямой связи в микроструктуре огнеупора, подверженного воздействию шлака. Разница в физических свойствах между исходными фазами огнеупора и вновь образованными фазами приводит к распространению трещин, расширению локального объема и накоплению термических и механических напряжений.
В отличие от поведения периклаза, хромит-шпинельная фаза огнеупоров оставалась практически не затронутой силикатным шлаком, и проникновение шлака ограничено из-за высокой вязкости железосиликатного шлака. Огнеупорный износ, вызванный кальциево-ферритовым шлаком, является гораздо более серьезным, и основная причина этого - легкость, с которой кальциево-ферритовый шлак проникает в пустоты/поры в кирпиче из-за низкой вязкости кальциево-ферритового шлака и низкого поверхностного натяжения на границе между ферритовым шлаком и кирпичом. Кальциево-ферритовый шлак проникает глубоко в огнеупор и воздействует на фазу хромит-шпинели, вызывая внутренние повреждения, изменяя физические, химические и механические свойства, что приводит к разрушению структуры кирпича. /1/

Футеровка печей на заводе Olympic Dam
На австралийском заводе Olympic Dam (BHP Billiton) перерабатывается комплексная руда, содержащая медь, уран и золото. Плавильный процесс ведется в полунепрерывном режиме. Медный концентрат (около 44% Cu), оборотная пыль и флюс загружаются в печь взвешенной плавки и сжигаются в среде, обогащенной кислородом. При этом производится черновая медь, шлак, содержащий 25% меди, и отходящий газ, содержащий диоксид серы и пыль. Состав шлака взвешенной плавки на заводе Olympic Dam представлен в Приложении 2. Шлак поступает в электропечь обеднения, в которой получают черновую медь и шлак, содержащий около 4% меди и поток отходящих газов. Шлак электропечи обеднения перерабатывается обогащением. Черновая медь из ПВП и обеднительной печи подвергается огневому рафинированию и разливается на аноды, которые направляются на электролиз. Отходящие газы также перерабатываются: пыль возвращается в ПВП для извлечения из нее меди, в котле-утилизаторе получают пар, а диоксид серы направляется на производство серной кислоты. 
Все пирометаллургические агрегаты обязаны выдерживать тяжелые условия эксплуатации. Для защиты печей на заводе Olympic Dam, помимо магнезиальной футеровки, применяется специальная система охлаждения Composite Furnace Module (CFM). Система охлаждения футеровки CFM была специально разработана для зон повышенного износа. 
Технология CFM обеспечивает структурную стабильность футеровки, способствуя при этом равномерному распределению температуры поверхности, чтобы снизить износ, связанный с тепловыми напряжениями. 

Рисунок 2.1 - Схематическое изображение CFM в разрезе
Ист.: [6]
Технология CFM состоит из опорной плиты, от которой отходит некоторое количество медных стержней до горячей поверхности. Огнеупорный материал льют между медными стержнями. Опорная плита охлаждается водой посредством внутреннего водопровода. Распределение медных стержней в огнеупорной матрице уменьшает колебания температуры горячей поверхности. 
Для оценки жизнеспособности CFM были проведены лабораторные и промышленные испытания. Эти испытания оказались весьма успешными, что привело к первой крупномасштабной промышленной реализации этой технологии в обеднительной печи на заводе Olympic Dam в 2003 году. 
Обеднительная печь на Olympic Dam страдала от значительной коррозии боковых стенок. Стенки состояли из магнезиальной огнеупорной футеровки, охлаждаемой с помощью свободнопадающей водной завесы с наружной стороны корпуса печи. 
Высокий износ футеровки боковой стенки печи был обусловлен химической коррозией огнеупора посредством воздействия компонентов шлака, поступающего из ПВП. Медная панель резервного сливного отверстия для шлака была преобразована в элемент CFM путем крепления к горячей поверхности медных стержней по определенной схеме. Эта панель была также оснащена рядом термопар в медных стержнях и огнеупоре, для контроля работы устройства. 

Рисунок 2.2 - Температуры, измеренные в пробно установленном элементе CFM (огнеупоре - сверху; медь - снизу)
Ист.: [6]
Все температурные диаграммы указывали на первоначальное увеличение как средней температуры, так и амплитуды температурных колебаний, после чего следовала стабилизация средней температуры в течение всего периода испытаний. Большие циклические колебания происходили вокруг стабильных средних температур.
Исходя из данных, был сделан вывод о том, что огнеупор перед медными стержнями постепенно изнашивается, вызывая повышение температуры, после чего достигается точка, при которой влияние медных стержней и системы охлаждения было достаточным для застывания шлака на горячей поверхности элемента. Колебания температуры происходили, когда застывшая футеровка периодически отрывалась.
Этот вывод был подтвержден наблюдениями, сделанными во время переоборудования боковой стенки печи после годовой эксплуатации.

Рисунок 2.3 - Переоборудование пробной установки CFM на боковой стенке после года эксплуатации
Ист.: [6]
Пробная установка предоставила достаточно данных, чтобы облегчить масштабирование до полной облицовки боковой стенки обеднительной печи модулями CFM.
Система CFM представляла собой 30 отдельных элементов, покрывающих всю поверхность боковой стенки печи, включая выпускные отверстия, и состояла из 100 тонн меди и 30 тонн огнеупора для печи диаметром 12,4 м.
Система CFM была установлена в 2003 году, и температурные данные, полученные во время работы, соответствовали данным пробной установки. 

Рисунок 2.4 - Пробная сборка системы CFM на боковой стенке печи
Ист.: [6]

На заводе Olympic Dum система CFM была установлена также на печи ВП, чтобы продлить срок эксплуатации ее футеровки. 
Конструкция CFM (в отличии от типичной охлаждающей системы) равномерно распределяет охлаждающий эффект по футеровке, что приводит к равномерной температуре горячей поверхности и устранению отдельных горячих точек, где происходит высокий износ.

Рисунок 1.4 - Схематический вид типичной футеровки печи ВП (а) в сравнении с CFM (б) (в разрезе)
Ист.: [6]

Футеровка конвертера взвешенной плавки на заводе Kennecott Utah

На заводе Kennecott Utah осуществляется плавка концентратов во взвешенном состоянии с последующим непрерывным конвертированием во взвешенном состоянии и рафинированием в анодных печах до анодной меди с дальнейшей разливкой на аноды. Процесс непрерывного конвертирования медных штейнов во взвешенном состоянии был разработан и запатентован компаниями Outokumpu и Kennecott Copper и впервые внедрен на з-де Kennecott Utah, что позволило заменить три реактора Норанда и четыре конвертера Пирса-Смита старого завода одной плавильной печью взвешенной плавки и одной печью взвешенного конвертирования. Штейн из печи ВП охлаждается, измельчается (или гранулируется), после чего вместе с чистым кислородом (или воздухом, обогащенным кислородом) вдувается в печь для производства черновой меди. При взвешенном конвертировании штейн вступает в реакцию с кислородом, коэффициент использования кислорода при этом 100%. При переработке штейнов, содержащих 55-78% меди, получают сравнительно небольшое количество шлака, который возвращается в печь первичной плавки. Состав шлака на заводе Kennecott Utah представлен в Приложении 2.
Конвертер Kennecott выложен магнезто-хромитовым огнеупором. В 2001 году конвертер взвешенной плавки Kennecott был остановлен для улучшения конструкции в части износостойкости.
Новая конструкция печи должна была включать четыре основных элемента для дальнейшего повышения износостойкости печи:
• Улучшенная конструкция торцевой стенки реакционной шахты, чтобы исключить риск истирания торцевой стенки огнеупора и дать дополнительную защиту охлаждающих элементов торцевой стенки;
• Дополнительная огнеупорная защита для охлаждающих элементов боковых стенок в зоне, которая может подвергаться воздействию черновой меди. Допустим подъем уровня черновой меди на 150 мм выше текущего уровня;
• Охлаждающие элементы разработаны для максимального снижения воздействие черновой меди;
• Уменьшение количества горизонтальных стыков между охлаждающими элементами, где охлаждение уменьшается из-за геометрии монолитного трубопровода.
Во время разработки новой конструкции конвертерной печи было исследовано много вариантов. Далее кратко рассмотрим параметры, выбранные для модернизации конвертера.
Был установлен ступенчатый под (Stadium Hearth) по краю реакционной шахты печи, для обеспечения такой же защиты охлаждающих элементов торцевой стенки, что и на боковых стенках. (Рисунок 3.1)

Рисунок 3.1 – Вид ступенчатого пода КВП Kennecott на заводе Kennecott Utah
Ист.: [7]

Двухсекционная конструкция охлаждающего элемента по бокам печи была заменена более крупной односекционной конструкцией, которая устраняет наличие горизонтальных швов, где наблюдается пониженное охлаждение. Эти охлаждающие элементы, разработанные компанией Hatch, значительно больше, чем использованные ранее охлаждающие элементы. 
На конце аптейка не было внесено никаких изменений в огнеупорную конструкцию торцевой стенки. Причиной этому было то, что нарост на торцевой стенке аптейка защищает этот огнеупор и удерживает его на месте. На рисунке 3.2 показан край аптейка печи после завершения выкладки кирпичом.

Рисунок 3.2 – Вид аптейка КВП Kennecott на заводе Kennecott Utah
Ист.: [7]
Добавлены два дополнительных сливных отверстия для черновой меди. Это позволяет увеличить время между остановками печи для обслуживания сливного отверстия. На рисунке 3.3 показана полная кладка одного из сливных отверстий для черновой меди в боковой стенке.

Рисунок 3.3 – Вид сливного отверстия КВП Kennecott на заводе Kennecott Utah
Ист.: [7]
Детальное проектирование конструкции огнеупорной футеровки печи было разработано совместно с Radex. Это позволило использовать конструкцию со ступенчатым подом для кирпичей длиной до 650 мм. Конструкция ступенчатого пода была разработана на основе опыта Hatch и Radex при работе с другими печами. 
Охлаждающие элементы верхней части боковой стенки обеспечивают защиту боковых стенок в газовой зоне. Хотя большинство этих элементов оказались в хорошем состоянии, было принято решение заменить их.
Новые элементы имеют монолитные трубы из медно-никелевого сплава. Это значительно снижает стоимость охлаждающего элемента.
На конце реакционной шахты печи теперь имеется 3 ряда горизонтальных охлаждающих элементов с шагом 300 мм, что обеспечивает повышенную защиту верхней части боковых стенок.
Было известно, что произошел серьезный износ переходных охлаждающих элементов между реакционной шахтой и крышей отстойника (settler) в результате коррозии заглушек охлаждающего канала. Новая конструкция переходного элемента была разработана с использованием «змеевика» и отливок, которые не содержали пробок/заглушек. Эти новые элементы имеют литой трубопровод из CuNi сплава.
