Repository: arqoofficial/metalcrow-nn

# Construction tooling (rebuild the term dictionary)

Heavy-dependency pipeline that *produces* `../data/`. Not needed to **consume**
the deliverable (use `../ontology_loader.py`, pure stdlib). Kept here for
reproducibility.

# 1. Refresh the free interwiki glossaries (cached under data/wikidata_cache/)
uv run python cli.py harvest

# 2. (Re)derive the contract seed + registry snapshot from the vendored contract
uv run python scripts/build_contract_seed.py --contracts data/reference/contracts_onthology.py

# 5. Copy out_corpus/* into ../data/ to update the deliverable
uv run pytest        # 56 tests, offline (stub encoder; no LaBSE download)
```

File: term_dictionary/construction/data/corpus_sample/rev04.md (part 2 of 3)
# ОИП-03-2022 Рудоподготовка дробление-измельчение.docx
Посмотрим теперь более подробно схему подготовки руды по состоянию дел на 2016 г.:
Доставка руды. Руда с рудника доставляется карьерными самосвалами (по 240 т) в загрузочный карман дробильной установки. Полезная емкость кармана – 400 т, что достаточно для эксплуатации цепи дробления в течение 17 мин. 
Первичная дробилка – конусная Sandvik CG820 c ходом (размахом) эксцентрика в 28 мм. Эта дробилка калибрована так, чтобы управляться с кусками максимального размера порядка 1200 мм и снабжена приводом на 535 кВт. 
Продукт из конусной дробилки выгружается непосредственно в «буферный» карман дробилки, расположенный под установкой. Дробленая руда из кармана перегружается с помощью питателя с переменной скоростью на разгрузочный конвейер дробилки шириной 1200 мм, который транспортирует руду первичного дробления на участок сортировки.
Какое-либо случайное «железо» удаляется с конвейера с помощью самоочищающегося магнита. На конвейере установлены также автоматические весы (для учета).
На участке дробления имеется также компрессор, обеспечивающий подачу воздуха высокого давления (850 кПа) для контрольно-измерительных приборов и сбора пыли, а также кран (для проведения ремонтных работ).
Дробилка установлена под землей так, что верх загрузочного бункера находится на уровне поверхности земли – за счет этого сокращается высота, на которую должны подниматься самосвалы, а, следовательно, снижается расход топлива и шум. 
Сортировка гальки и дробление. Дробленая руда с конвейера поступает непосредственно в первичный грохот шириной 2,8 м и длиной 5,5 м. Грохот двухдечный и выполняет две функции: производство крупных кусков, используемых как измельчающая среда в AG-мельницах, и гальки среднего размера, используемой в качестве измельчающей среды в галечной мельнице. Нижний продукт грохочения нижнего яруса транспортируется в штабель мельницы AG, а крупные куски и средние – в типичном случае 25-130 мм поступают с галечный бункер. 
Количество крупного материала от операции грохочения можно менять путем регулирования взрывных работ и изменением ширины отверстия верхнего яруса грохота. Количество продукта среднего размера контролируется цепочкой вторичного дробления. Галька среднего размера выгружается на вторичный питающий конвейер сектора дробления, который доставляет гальку в объединенный «буферный» галечный бункер и бункерный питатель вторичной дробилки. C этого конвейера шириной 1200 мм материал выгружается на вибрационный грохот, расположенный над бункером, который оснащен ярусом с 60мм-отверстием для того, чтобы обеспечить раздельной сырье для дробилок вторичного и третичного дробления. 
Этот бункер по проекту имеет полезную емкость около 750 т по гальке для галечной мельницы и позволяет избыточную гальку дробить и возвращать назад в главную цепочку. В бункер поступает также галька, генерированная в цепочке AG измельчения. 
Галька из бункера забирается конвейером со скоростью, установленной приводной мощностью галечной мельницы. Избыточная галька дробится в двух конусных дробилках MP800, каждая из которых оснащена приводом на 600 кВт. Дробилки второй и третьей стадии дробления планировалось применять для пропускной способности 9 млн т/г. Они имеют минимальную ширину разгрузочной щели 22 мм и 12 мм, соответственно и выдают продукт 80% менее 25 мм. Когда галечная мельница заработает как шаровая, вся галька должна будет дробиться в этой цепочке. 
Выгружаемый продукт вторичного и третичного дробления собирают на одном ленточном конвейере и возвращают на «отвальный» питающий конвейер, объединяя таким образом крупный и тонкий материал с первичного грохота. «Отвальный» питающий конвейер – с лентой 1200 мм шириной и производительностью 2600 т/час (для «будущей пропускной способности в 11 млн т/г»). 
Автоматические весы на главных лентах используются для того, чтобы поддерживать баланс тоннажа дробленой руды и гальки, питающей цепочку измельчения. 
На участке для целей проведения плановых ремонтных работ имеется мостовой кран на 20 т (над первичным грохотом) и ещё такой же кран над дробилкой второй стадии дробления. Есть и система пылесбора у первичного грохота.
Складирование дробленой руды. Конус дробленой руды имеет 62 м в диаметре и 24 м в высоту, полезный объем – около 8000 м3, что эквивалентно 15000 т – этого достаточно примерно на 16,7 часа. Руда укрыта во избежание пыления и предотвращения попадания снега зимой.
Руду забирают с помощью четырех ленточных питателей с переменной скоростью – по два на каждую AG мельницу. Питатели разгружаются на питающие мельницы конвейеры, каждый из них оснащен автоматическими весами для контроля/регулирования скорости питателей и оценки суммарного веса сырья для мельниц. Эти питающие конвейеры шириной 1000 мм оснащены приводом на 55 кВт.
Самоизмельчение и галечное измельчение. Цепочка измельчения включает две первичных AG-мельницы и одну галечную мельницу. Каждая мельница – диаметром 8,5 м (внутри кожуха), длина рабочей поверхности измельчения (EGL) 8,5 м. Каждая мельница имеет по одной шестереночной передаче на 7 МВт. Одна AG мельница – c регулируемой скоростью, другая – с фиксированной скоростью. Последняя работает на 75% критического значения, а мельница с регулируемой скоростью – на 65-80% критического значения. 
Галечная мельница снабжена двумя 7МВт приводами. 
Мельницы облицованы резиновой футеровкой. 
Сырье поступает на каждую AG-мельницу по ленте шириной 1000мм и с фиксированной скоростью; скорость подачи сырья регулируется/контролируется с помощью автоматических весов, регулирующих скорость соответствующего разгрузочного питателя. С помощью весов контролируется подача добавок воды к сырью для мельниц. 
Продукт из AG-мельницы – пульпа с плотностью 68-72% твердого. Выгружаемая пульпа поступает самотеком через вибрационный грохот (один грохот – на одну мельницу) в разгрузочный резервуар, где её разбавляют технологической водой примерно до 55% твердого и перекачивают насосом в гидроциклоны. Скорость работы насоса (производительность) при гидроциклонах контролируется уровнем в разгрузочном резервуаре, добавки воды обеспечивают постоянную плотность пульпы, поступающей в циклоны. Давление на входе в циклоны – 100-130 кПа. 
Второй насос с регулируемой скоростью при каждом разгрузочном резервуаре AG-мельниц используется для транспортировки пульпы из цепочки AG-измельчения в галечную мельницу. Скорость работы этого насоса определяется количеством передаваемого на галечную мельницу материала, а это, в свою очередь, зависит от приводной мощности мельниц AG и галечной мельницы. 
Цепочка классификации работает в замкнутом цикле с каждой AG-мельницей и состоит из групп циклонов диаметром 8×380 мм. Число задействованных циклонов регулируется автоматически, чтобы поддерживать стабильное давление подачи питания – обычно 6 в работе, 2 – в запасе. 
Нижний слив циклона плотностью примерно 70% твердого возвращается в AG-мельницы. Верхний слив пульпы с 30-35% твердого самотеком поступает в уравнительный бак для флотационного сырья. 
Выходное сито вибрационного грохота AG-мельниц имеет щели (отверстия) 8 мм шириной и 25 мм длиной – надрешетный продукт возвращается на вторую стадию дробления (в питающий бункер) с помощью обычного галечного конвейера. 
Галечное измельчение. Доизмельчение происходит в галечной мельнице с разгрузкой через решетку. Эта мельница по размерам аналогична AG-мельницам и снабжена двумя моторами по 7МВт, работает на 75% критической скорости.
Поступающий в галечную мельницу материал – это разгрузочная пульпа AG-мельниц и галька в качестве измельчающей среды (из галечных бункеров). Когда мельница работает как шаровая, в неё загружается измельчающая среда через делительное устройство и уже установленный для загрузки шаров наклонный конвейер с большой высотой подъема. 
В настоящее время в галечную мельницу загружается галька из галечного бункера. Мельница работает в замкнутом цикле со «своими» циклонами, аналогично AG-мельницам. Пульпа верхнего слива объединяется с аналогичной пульпой циклонов AG-мельниц и самотеком поступает в загрузочный уравнительный флотационный бак. Нижний слив возвращается на измельчение. 
Анализатор размера частиц PSI 500, оснащенный устройством пробоотбора, осуществляет мониторинг тонкости помола верхних сливов гидроциклонов во всех трех цепочках измельчения – требуется 80% менее 75 мкм. 
Имеется техническая возможность добавлять известь в цепочку измельчения для регулирования щелочности, а также коллектор для сохранения свежести высвобожденных поверхностей минералов. 
Мельницы оснащены системами смазки, включающими насосы высокого давления на подшипниках на качающейся основе для запуска в работу мельницы, насосы низкого давления и систему нагрева и охлаждения смазочного масла. 
Для проведения ремонтных работ на участке измельчения имеется мостовой кран на 75 т, а также 10т кран обслуживает циклоны. 
Добавка стальных шаров в галечную мельницу позволит максимизировать приводную мощность и выйти на целевую пропускную способность в 9 млн т/г. Все необходимое оборудование уже установлено.
В цепочке флотации сначала флотируется медь, затем никель и, наконец, пирротин.

Рисунок 2.2 - Основное оборудование для подготовки и флотации руды Kevitsa (на 2016 г.)
В феврале 2018 г. Boliden объявила о планах расширения Kevitsa с 7,5 млн т/г до 9,5 млн т/г с 2021 г. Инвестиции, в размере 80 млн € - на новую мельницу самоизмельчения (AG) и вспомогательное оборудование.

Рисунок 2.3 – Новая схема О/Ф Kevitsa
Цепочка дробления/измельчения включает:
- первичное дробление руды;
- грохочение руды первичного дробления с получением трех продуктов по крупности: крупных кусков и мелочи (сырья для мельниц самоизмельчения – СМИ), а также среднего размера – для галечной мельницы;
- бункер для складирования гальки полезной емкостью 750 т;
- дробление избыточной гальки;
- единый смешанный штабель грубозернистой и тонкой руды полезной емкостью 15000 т (16,7 час.);
- две мельницы СМИ 7 МВт, работающие параллельно на сырье из штабеля;
- обе мельницы СМИ работают в частично замкнутой цепочке с гидроциклонами и с передачей (перекачкой) выгружаемой из СМИ пульпы в галечную мельницу. Верхний продукт циклонов – это конечный продукт для флотации;
- одна мельница СМИ 14 МВт измельчает складированное сырье в полностью замкнутом цикле с гидроциклонами;
- единственная галечная мельница, работающая в замкнутом цикле с циклонами, выдает конечный продукт Р80 95 мкм;
- далее: последовательная флотация меди, никеля и серы.
Рудники Newmont 
Newmont Mining Corp (США) – одна из крупнейших золотодобывающих компаний, рудники которой расположены в США, Гане, Австралии, Перу и Суринаме. 
В презентации 2016 года [15] на конференции обогатителей в Австралии Newmont привела сводку данных по схемам измельчения на 13-ти своих рудниках - таблица 3.1. 
Конкретизируем некоторые примеры.
Рудник Phoenix (шт. Невада, США). На руднике ведут добычу открытым способом медно-золотой руды; в суммарных запасах – 0,17% Cu и 0,55 г/т Au. Объем производства – около 210 тыс унций в год Au и 10-20 тыс т в год Cu. Исходная производительность О/Ф – 10 млн т/г. На рисунке 3.1 представлена схема дробления/измельчения Phoenix.
 Схема SABC рудника Phoenix включает: мельницу полусамоизмельчения SAG (36’), две шаровые мельницы (2×21’) и галечную дробилку MP800. В 2012 г. производительность цепочки вторичного дробления была расширена, установлен грохот для отсева крупной фракции (14’×24’) и две вторичные дробилки Raptor (2×XL1100 Raptor). Производительность О/Ф увеличилась на ≈15% до 11 млн т/г. 
Рудник Ahafo (Гана) введен в строй в 2006 г. На руднике ведут преимущественно открытым способом добычу золотосодержащей руды (1,79 г/т Au). Производительность О/Ф (по первичной руде) – около 6,5 млн т/г. Схема измельчения, как и в предыдущем случае SABC, но включает одну мельницу SAG (34’) и одну шаровую мельницу (24’), а также две галечных дробилки (2×MP 800). В 2014 г. установлены турбо-пульповые лифтеры. Расход в кВт·час/т руды для SAG сократился на 10%, а производительность О/Ф увеличилась на 3-5%, снизилась циркулирующая нагрузка в шаровой мельнице.

Рисунок 3.1 - Схема дробления/измельчения Phoenix
Ист.: Newmont [15] 

Таблица 3.1 – Cводка данных по схемам измельчения на 13-ти рудниках Newmont Mining Corp
Рудник
Схема
A×b
Рабочий индекс шарового измельчения, кВт.ч/т
млн.т/г
Эффект. использ-я мельниц
Шары,
кг/т
P80,
мкм
Дробление, кВт.ч/т

Ahafo
SABC/A
25-35
15-20
6,6
89,3
1,0
106
23,6

Akyem
SABC/A
30-45
10-15
7,2
80,7
1,0
75
19,0

BatuHijau
SABC/B
30-70
10-15
42,0
89,6
0,5
260
10,1

Boddington
HPGR/Ball
22-33
12-17
37,2
88,3
0,6
160
14,7

Carlin_M5
SABC
30-40
20-25
4,5
91,4
1,2
140
17,3

Carlin_M6
Шаровая мельница (с двойной камерой или с двумя камерами)
40
15
3,2
85,0
0,4
79
19,3

Fimiston
SABC
31-42
13-16
9,1
85,8
0,8
170
15,3

Mt Charlotte
crush/SAB

2,5
89,0
0,6
150
17,4

Phoenix
crush/SABC
27-74
10-20
10,0
90,8
1,6
106
18,1

Tanami
SS Ball
22-33
15-20
2,2
91,3
0,5
155
17,0

Twin_Sage
SAB
65-75
15-20
1,1
90,3
1,5
25
34,8

Twin_Juniper
SABC
70-80
10
3,6
93,8
0,5
55
9,7

Yanacocha
SS SAG
45-100
14-19
6,1
96,1
2,1
164
17,5

Ист.: Newmont [15]
SAB – мельница полусамоизмельчения – шаровая мельница
SABC – мельница полусамоизмельчения – шаровая мельница – дробилка
HPGR/Ball – ВПВД – шаровая мельница
crush/SAB – дробилка - мельница полусамоизмельчения – шаровая мельница
SS Ball – одностадийная шаровая мельница
SS SAG – одностадийная мельница полусамоизмельчения
Рудник Pueblo Viejo 
Pueblo Viejo (Доминиканская респ.) – совместный рудник Barrick Gold (60%) и Goldcorp Inc (40%). 
Добычу золотой руды (в суммарных запасах 2,76 г/т Au, 17,40 г/т Ag и 0,097% Cu) ведут открытым способом с двух карьеров. Коммерческий уровень производства достигнут в 2013 г., 100% проектной мощности – в 2014 г. 
О/Ф рассчитана на переработку 24 тыс т руды в сутки (~8,8 млн т/г); фактически в 2017 г. объем переработки составил в среднем 21,9 тыс т/сут. 
Основной рудный минерал – пирит, в меньших количествах – сфарелит и энаргит. Руда – упорная [16]. 
Общая схема О/Ф отличается от приведенных выше примеров: руда, после дробления/измельчения, подвергается окислительному выщелачиванию в автоклавах. Конечные продукты: сплав Доре и медный концентрат (остаток выщелачивания). Отметим, что для успешного выщелачивания руду требуется измельчить до 80% -80-120 мкм, что осуществляется следующим образом:
- руду дробят в единственной конусной дробилке, при которой имеется гидравлическая камнедробилка
- руда первичного дробления транспортируется c ленточного питателя на склад крупнокусковой руды
-руда со склада крупнокусковой руды с помощью двух ленточных питателей с регулируемой скоростью подается на питающий мельницу полусамоизмельчения SAG конвейер
- мельница SAG 9,76 м×4,90 м, 9 МВт (36’×16’, 12000 л.с.), смесь шаров 4,5” и 5”
- одна шаровая мельница 7,93 м×12,40 м, 16 МВт (26’×40’, 22000 л.с.) с шарами 2”
- чтобы противостоять накоплению в мельнице SAG частиц критического размера, он оснащена галечными портами. Галька чрезмерной крупности отсортировывается из выгружаемого из SAG материала и транспортируется в цепочку галечного дробления (если она работает). Продукт из галечной дробилки возвращается на конвейер, питающий мельницу SAG. Подрешетный продукт перекачивается в цепочку циклонов.
- шаровая мельница работает в замкнутой цепи c кластером 15-ти циклонов (можно расширить до 18-ти циклонов). Нижний слив циклонов самотеком возвращается в загрузочный желоб шаровой мельницы. Верхний слив циклонов самотеком поступает на два вибрационных грохота для мусора. Нижний продукт этих грохотов обезвоживается примерно до 50% твердого и далее поступает в цепочку окислительного автоклавного выщелачивания.

Примеры схем рудоподготовки на предприятиях России и СНГ
Гайский ГОК
В 2020 году ПАО «Гайский ГОК» добыто 9479 тыс. т товарной руды (медно-колчеданных руд) из них: Гайское медно-колчеданное месторождение – 8300 тыс. т, Осеннее медно-колчеданное месторождение – 1023 тыс. т. (в 2022 году отработка месторождения завершена). Гайский ГОК в 2020 г добыл 884 тыс. т золотосодержащих руд месторождений Белозерское и Южно-Кировское.
Гайский ГОК, основанный в 1959 году, пережил несколько реконструкций и технических перевооружений производства. К концу 80-х годов встал вопрос о проведении реконструкции обогатительной фабрики. Реконструкция в основном была направлена на замену оборудования в отделении измельчения - была осуществлена замена шаровой мельницы на стержневую, двух мельниц рудного цикла объемом 36 м3 на мельницы объемом 80 м3, была произведена установка дополнительно двух мельниц в цикле доизмельчения. Также был реконструирован флотационный парк.
Реконструкция в 90-х предусматривала организацию отдельной секции для переработки руд новых месторождений путем установки дополнительных мельниц доизмельчения и одной стержневой мельницы в рудном цикле, и в 2002 году был преодолен рубеж в 5 млн т в год.
Следующая реконструкция предусматривала строительство рудоподготовительного комплекса, состоящего из двух аналогичных секций измельчения, реконструкцию главного корпуса, фильтровально-сушильного отделения, хвостового хозяйства. За основу была принята технологическая схема, предусматривающая складирование крупнодробленой руды с последующим ее полусамоизмельчением (ПСИ), вторую стадию измельчения в шаровых мельницах, работающих в замкнутом цикле с автоматизированными гидроциклонными установками, приобретение высокопроизводительного и высокотехнологичного флотационного оборудования ведущих зарубежных производителей, приобретение пресс-фильтров.
С 2006 года на обогатительной фабрике началось полномасштабное перевооружение, направленное на повышение технологических показателей, и после установки дополнительных мельниц доизмельчения грубого медно-цинкового концентрата и хвостов перечистки медно-цинкового концентрата, установки автоматизированных гидроциклонных установок в операциях классификации, запуска операции перефлотации медного концентрата с 2007 года Гайский ГОК перешел на выпуск медного концентрата с массовой долей меди 17 % вместо 15 % (уже к 2009 году этот показатель увеличился до 19 %). 
В 2010 году была запущена в работу первая линия рудоподготовительного комплекса, в состав которого вошли приемный бункер руды, тяжелые пластинчатые питатели, конвейерные тракты, мельница полусамоизмельчения объемом 200 м3, мельница шаровая второй стадии измельчения объемом 160 м3. Благодаря новой технологии рудоподготовки в комплексе с другими мероприятиями повысились технологические показатели переработки руды, вовлечены в переработку объемы отвалов вскрышных пород карьеров.
Запуск высокопроизводительных пресс-фильтров Larox кардинально изменил всю работу фильтровально-сушильного отделения. Это позволило полностью уйти от сушки медного концентрата в сушильных барабанах, многократно снизить потребление для этих целей природного газа, что привело не только к его экономии, но и к улучшению экологической обстановки в районе, т. к. был исключен выброс в атмосферу углекислого газа и пыли, образующихся при сушке.
С июня 2010 года начато освоение усовершенствованной схемы обогащения с отдельно выделенным медным циклом флотации. Был разработан технологический регламент на проектирование реконструкции фабрики, а после выполнен проект реконструкции для переработки руды в объеме 10 млн т руды в год.
В декабре 2012 года в рамках проекта были запущены новые флотомашины.
В 2014 году запущена вторая линия рудоподготовительного комплекса. В рамках проекта перевооружения главного корпуса построены две раздельных секции флотации, одна из которых рассчитана на переработку 4 млн т руды в год, другая — на 6 млн т, проведен запуск двух циклов медной флотации.

Рисунок 5.1 – Схема переработки руды 
Благодаря всем этим мероприятиям более гибким стало планирование поступления и переработки руды, эффективнее ее переработка. Начиная с 2015 года производительность обогатительной фабрики стабильно составляет более 9 млн т руды в год.
Гайский ГОК до последнего времени проводил разработку на месторождениях Гайское и Осеннее, кроме того, на фабрике перерабатываются забалансовые руды, представляющие собой рудные отвалы, сформированные в 70-х годах прошлого века из вскрышных пород при отработке карьера. Руды Гайского месторождения являются определяющими в объеме переработки обогатительной фабрики. 
По минеральному составу и текстурно-структурным особенностям Гайское месторождение является характерным представителем медно-цинковых месторождений колчеданной формации. В рудах текущей добычи содержится 0,95–1,05 % меди, 0,25–0,4 % цинка.
После добычи и переработки на обогатительной фабрике выпускается медный концентрат с содержанием меди в нем 19,0 % и цинковый концентрат с содержанием цинка 47,5 %.
В 2019 году извлечение меди в медный концентрат из всех типов руд составляло 88,09 %, извлечение цинка в цинковый концентрат из всего объема руды месторождения Гайское — 17,82 %.
Схема рудоподготовки на обогатительной фабрике включает в себя две секции. Первая представляет собой рудоподготовительный комплекс с технологией полусамоизмельчения: из подземного рудника крупнодробленая руда поступает на две независимые идентичные нитки, проходит двухстадиальное измельчение в мельнице полусамоизмельченния SAG 8,5 × 3,6 и шаровой мельнице МШЦ 5,8 × 6,9. Измельченный продукт после операции поверочной классификации отправляется в главный корпус для дальнейшего обогащения.
На секции используются: мельница SAG 8,5 × 3,6, Metso, — 2 шт.; мельница МШЦ 5,8 × 6,9, Metso, — 2 шт.; грохот LH 2,1 × 4,8 DD, Metso, — 4 шт.; дробилка HP-500, Metso, — 2 шт.; насосы Warman 16/14 — 4 шт.; гидроциклоны Cavex 650 — 12 шт.
Во второй секции расположены дробильное отделение и отделение измельчения главного корпуса фабрики: руда проходит трехстадиальный цикл дробления в щековой (ЩДП-15 × 21У) и конусных (КСД-2200 ГР, КМД-2200Т) дробилках и трехстадиальный цикл измельчения в стержневых (МСЦ 3 200 × 4 500) и шаровых (МШЦ 3 600 × 4 000, МШЦ 3 600 × 4 500, МШЦ 4 500 × 6 000) мельницах.
Главная особенность схемы заключается в том, что поступающая руда проходит рудоподготовку одновременно как в мельницах полусамоизмельчения, так и по классической трехстадиальной схеме дробления.
Схема обогащения руды предусматривает максимально открытые циклы флотации, в первую очередь коллективного цикла для исключения циркуляций медных минералов и пирита, что позволит снизить потери полезных компонентов в хвостах флотации и предполагает переизмельчение рудных минералов. Флотация проводится во флотомашинах пневмомеханического типа.
Получаемые концентраты подвергаются обезвоживанию в сгустителях с периферическим приводом. Для обезвоживания сгущенного медного концентрата в фильтровально-сушильном отделении установлены два фильтр-пресса. Обезвоживание сгущенного цинкового концентрата производится на дисковом вакуум-фильтре и далее в сушильном барабане, оборудованных газовоздушными калориферами.
В настоящее время проводится установка третьего фильтр-пресса фирмы, который будет задействован как для фильтрации цинкового концентрата, так и для фильтрации медного концентрата. Это позволит отказаться от операции сушки цинкового концентрата, в результате чего уменьшится нагрузка на окружающую среду и снизится до нуля потребление природного газа, используемого для сушки цинкового концентрата. [17, 18]
Согласно сообщениям, в СМИ в начале 2022 г., на Гайском ГОКе завершились испытания первой в России шахтной дробилки со сложным качанием щеки ЩДС-12х14У (Уралмашзавод (УЗТМ, входит в группу УЗТМ-КАРТЭКС)). Одно из основных отличий ЩДС – особая конструкция щеки, которая создает траекторию движения рабочих поверхностей в виде замкнутых кривых (у ЩДП траектория движения – прямые линии или части дуги окружности). И если у ЩДП основной метод разрушения куска – раздавливание, то у ЩДС – раздавливание и истирание. ЩДС имеют не меньшую производительность, чем дробилки с простым качанием щеки, но более компактные, легкие, мобильные. Это дает возможность устанавливать их в ограниченном пространстве, например, в шахтных камерах дробления или в составе карьерных дробильно-сортировочных комплексов.
В настоящее время специалисты Гайского ГОКа готовятся к сборке второй аналогичной дробилки, которая поступила на комбинат в конце 2021 года. 
Также, сообщается, что в этом году завершилась отработка месторождения «Осеннее». Шаровая мельница, которая работала на доизмельчении этой руды, после отработки запасов стала простаивать. Чтобы мельница не простаивала, ее решили использовать для переработки руды с Гайского месторождения. Она обладает меньшей крепостью - для ее доизмельчения хватает действующего оборудования. Поэтому шаровую мельницу решили использовать для дробления в первой стадии. Мелющие шары заменили на стержни. Теперь на стадии мелкого дробления руды вместо трех мельниц, работают четыре. 
Михеевский ГОК
В течение 2015–2020 гг. АО «Русская медная компания» (РМК) были введены в эксплуатацию Михеевский горно-обогатительный комбинат производительностью 27 млн т руды в год, и Томинский ГОК производительностью 45 млн т руды в год. 
Работа над проектом Михеевского ГОКа началась в 2007 г. с проведения исследований и разработки технологии переработки медно-порфировых руд. В ходе лабораторных и полупромышленных испытаний были выполнены тесты на измельчаемость и обогатимость сульфидных и окисленных руд (содержание меди — 0,37 % мас.), разработан технологический регламент на проектирование.
Для реализации проекта Михеевского ГОК, поставки основного технологического оборудования и подтверждения технологических показателей РМК привлекались Мetso и Outotec.
Компанией Outotec был разработан базовый проект обогатительной фабрики. На обогатительной фабрике реализована двухстадиальная схема измельчения в мельницах МПСИ 11,0×6,3 м (36'×22,5') с электродвигателями мощностью по 17 МВт каждый и шаровых мельницах МШР 7,9×13,6 м (26'×44,6') с электродвигателями той же мощности, с додрабливанием критического класса в конусных дробилках HP-800 (рисунок 5.2). Основная и контрольная флотации осуществляются во флотомашинах объемом 300 м3 с тремя перечистками концентрата, доизмельчением концентрата основной флотации. 
После ввода предприятия в эксплуатацию были выявлены некоторые особенности технологических свойств руды, которые потребовали доработки первоначальной технологической схемы. К таким особенностям можно отнести повышенную крепость поступающей из карьера руды при отработке отдельных участков месторождения, а также тонкую вкрапленность полезных минералов.
В настоящее время предприятие успешно эксплуатируется и производит товарный медный концентрат с содержанием меди до 25 % мас., который направляется на дальнейшую переработку на металлургических предприятиях АО «Русская медная компания».
В 2015 г. было принято решение о расширении производственной мощности Михеевского ГОКа и строительстве обогатительной фабрики № 2 производительностью 9 млн т руды в год. При ее проектировании был учтен опыт эксплуатации действующего предприятия.
В ходе проектирования были внесены изменения в схему рудоподготовки с переходом на трехстадиальное измельчение, усовершенствованы решения в части додрабливания класса критической крупности, учтен опыт эксплуатации оборудования, уточнены решения по компоновке производственных корпусов. От разработки технологического регламента до ввода фабрики в эксплуатацию прошло не более 2,5 лет. Весь комплекс проектной и рабочей документации, а также авторский надзор за строительством были выполнены АО «Механобр инжиниринг». 

Рисунок 5.2 - Схема цепи аппаратов отделения измельчения обогатительной фабрики № 1 Михеевского ГОКа
Малмыжский ГОК
Одним из наиболее масштабных предприятий в группе РМК обещает стать Малмыжский ГОК, расположенный на территории Нанайского и Амурского районов Хабаровского края в 274 км от Хабаровска и 125 км от Комсомольска-на-Амуре. Малмыжское месторождение было открыто в 2006 г., его запасы медно-порфировой руды оцениваются более чем в 2,4 млрд т, они содержат более 8,3 млн т меди и 347,5 т золота. Планируемая производительность горно-обогатительного комбината составит 90 млн т руды в год с перспективой увеличения. Золото-медно-порфировая система Малмыжской площади представлена многими перспективными участками, характерной особенностью является достаточно равномерное распределение золота и меди в рудах, руды преимущественно пирит-халькопиритовые. 
Основные запасы сосредоточены на трех участках — Долина, Центральный и Свобода, предполагается начать отработку с трех одноименных карьеров (55:33:12% соответственно) от 90 млн т руды в год. 
В 2017 г. АО «Механобр инжиниринг» был выполнен комплекс технологических исследований на смеси руд Малмыжского месторождения с определением вещественного состава и физико-механических характеристик руды, индексов дробления и измельчения по различным методикам, были проведены флотационные тесты, тесты по сгущению и фильтрации продуктов обогащения и отвальных хвостов. По результатам проведенных исследований был разработан регламент на проектирование обогатительной фабрики.
По технологической цепочке исходная руда крупностью –1000 мм поступает на участки крупного дробления, расположенные на борту карьеров, далее дробленая до крупности –300 мм руда системой магистральных конвейеров направляется на площадку обогатительной фабрики, где разгружается на складах крупнодробленой руды. Руда из-под складов разгружается пластинчатыми питателями. Главный корпус имеет размеры в плане 450×320 м и состоит из 4 секций, каждая производительностью до 22,5 млн т руды в год. В отделении измельчения (рисунок 5.3) размещены 4 мельницы МПСИ 12,2×8,4 м (40'×27,6') FLSmidth с кольцевыми приводами фирмы ABB установленной мощностью по 28 МВт, вторая и третья стадии измельчения реализованы в 8 мельницах МШР 8,5×14,5 м (28'×48') установленной мощностью по 22 МВт каждая. Флотационное обогащение руды осуществляется во флотомашинах Outotec, доизмельчение чернового концентрата производится в 4 вертикальных мельницах тонкого помола фирмы Outotec HIGmill. [19]

Рисунок 5.3 - Схема цепи аппаратов отделения измельчения Малмыжского ГОКа
Суммарная установленная мощность оборудования обогатительной фабрики составит порядка 550 МВт, в год будет производиться порядка 1,3 млн т медного концентрата. Малмыжский ГОК после завершения проектирования и строительства будет крупнейшим предприятием по объему переработки на территории России, стран СНГ и одним из крупнейших в мире. [19]
Томинский ГОК
Запасы руды составляют 1161 млн т с перспективой увеличения, содержание меди — 0,35 % мас. В 2017 г. РМК было принято решение внести изменения в технологическую схему и комплекс основного технологического оборудования с переходом на трехстадиальное измельчение и установкой более производительного оборудования. В 2017–2018 гг. АО «Механобр инжинирнг» были выполнены дополнительные исследования с разработкой технологического регламента и откорректирована проектная документация по обогатительной фабрике [20].
Были внесены изменения по размещению оборудования отделения измельчения с установкой мельниц с кольцевым приводом, имеющим свою специфику, расчет оборудования отделения флотации, сгущения и фильтрации был пересмотрен с учетом более тонкого помола руды. 
Исследования по разработке технологии обогащения медно-порфировых руд проводились на шихте руд Томинского месторождения и его Калиновского участка в процентном соотношении 75:25 с содержанием меди 0,37 % мас., золота 0,09 г/т, серебра 0,89 г/т. В опытах замкнутого цикла был получен медный концентрат с содержанием меди 20,7 % мас., золота 3,95 г/т, серебра 39,9 г/т при извлечении металлов 90,27, 72,71 и 72,45 % соответственно. По результатам исследований для проектирования фабрики была рекомендована технология обогащения (рисунок 5.4), включающая полусамоизмельчение и шаровое измельчение руды, основную и контрольную флотации, доизмельчение чернового концентрата и две перечистки чернового концентрата с получением медного концентрата с массовой долей меди 20 % при ее извлечении 85 %.

Рисунок 5.4 - Рекомендуемая технологическая схема обогащения медно-порфировых руд Томинского месторождения
Технологическая цепочка включает операцию крупного дробления в двух гирационных дробилках MK-II 60-89 фирмы Metso, промежуточное складирование крупнодробленой руды на складе емкостью 60000 м3. Крупнодробленая руда поступает в отделение измельчения, где установлены две мельницы МПСИ 11,6×8,23 м (38'×27') с электродвигателями мощностью по 23 МВт каждый, укомплектованные кольцевыми приводами фирмы Siemens. Руда после первой стадии измельчения поступает в шаровые мельницы 2 и 3 стадий МШР 8,5×14,5 м (28'×48') с кольцевыми приводами установленной мощностью по 22 МВт каждый. Критический класс направляется в корпус додрабливания, укомплектованный 5 дробилками MP-800. В отделении флотации установлены флотомашины фирмы Outotec емкостью до 300 м3, сгущенный концентрат проступает на пресс-фильтры Larox.
В 2020 г. обогатительная фабрика АО «Томинский ГОК», построенная по проекту АО «Механобр инжиниринг», была введена в опытно-промышленную эксплуатацию и достигла проектных показателей. 
Учалинский ГОК 
Мощность фабрики Учалинского ГОК – порядка 6 миллион тонн медно-цинковой руды. В состав обогатительной фабрики входят четыре основных отделения: дробильное отделение с корпусами крупного, среднего и мелкого дробления; главный корпус с отделениями измельчения, флотации и сгущения концентратов; фильтровально-сушильное отделение со складами готовой продукции; отделение приготовления реагентов с участками приготовления реагентов и производства извести.
На фабрике перерабатываются руды семи основных месторождений: Учалинского месторождения (медно-цинковая руда); Ново-Учалинского месторождения (медно-цинковая руда); Узельгинского месторождения (медно-цинковая и медная руда); Молодежного месторождения (медно-цинковая руда); Талганского месторождения (медно-цинковая руда); Западно-Озерного месторождения (медно-цинковая и медная руда); Озерного месторождения (медно-цинковая и медная руда).
 Дробление руды осуществляется в три стадии, на двух независимых друг от друга потоках с применением щековых дробилок в первой стадии и конусных дробилок среднего и мелкого дробления во второй и третьей стадии дробления, работающих в открытом цикле. Перед третьей стадией дробления применяется предварительное грохочение. Конечная крупность дробленой руды составляет не более 16% класса +20мм при крупности исходной руды - 800мм. Дробленая руда подается конвейерным транспортом в накопительные бункера главного корпуса. Рудное измельчение проводится на трех независимых друг от друга секциях в четыре стадии с применением в первой стадии стержневой мельницы, работающей в открытом цикле, во второй, третьей и четвертой стадиях – шаровых мельниц, работающих в замкнутом цикле с гидроциклонными установками.
Конечная тонина помола измельченной руды составляет не менее 80-85% класса -0,074мм. Флотацию проводят по коллективно-селективной схеме с выделением межцикловых и медных головок. После рудного измельчения проводится коллективная флотация с поэтапным извлечением медных и цинковых минералов. Дальнейшее обогащение проводится с применением доизмельчения коллективного концентрата, грубого медного концентрата, хвостов первой цинковой перечистки совместно с оттирочным комплексом. Часть готового цинкового концентрата получается пенным вариантом – цинковой «головкой» после её перечистки. Остальной готовый цинковый концентрат получается камерным продуктом в отдельном цикле доводки грубого цинкового концентрата. Также проводится дофлотация медных хвостов с выделением медьсодержащего промпродукта. В конечном итоге получается готовый медный концентрат с содержанием меди не менее 17,5%, медьсодержащий промпродукт с содержанием меди 7,5% и готовый цинковый концентрат с содержанием цинка не менее 49,01%. Отвальные хвосты обогащения для закладочного комплекса получают из руд с низким содержанием серы (не более 30%) путем обезвоживания коллективных и цинковых хвостов на гидроциклонных до плотности 60-65 % с последующей сушкой на вакуум фильтрах и сушильных барабанах.

Рисунок 5.5 – Технологическая схема и режим обогащения руд Учалинского месторождения
С 2012 года на обогатительной фабрике производится техническое перевооружение оборудования. В 2017 году в главном корпусе была произведена замена стержневых мельниц I, II, III секции измельчения и шаровых мельниц II, III секции измельчения на мельницы большего объема (увеличен диаметр барабана), автоматизированные насос-гидроциклонные установки, обеспечивающие классификацию материала, подаваемого на шаровые мельницы. Установлена вертикальная мельница тонкого помола VTM 1500. В 2018 году в отделении доизмельчения провели модернизацию узла доизмельчения шаровой мельницы №5, установив насос-гидроциклонную установку большей производительности.
Озерный ГОК
Озерная Горнорудная Компания (ОЗ ГРК) в настоящий момент ведет подготовку к строительству Озерного горно-обогатительного комбината для производства двух видов концентрата – цинкового и свинцового с выделением в концентраты Au и Ag. Производительность ГОКа - 8 млн. руды в год.
В октябре 2021 года проект по строительству Озерного горно-обогатительного комбината и его инфраструктуры в Еравнинском районе Республики Бурятия получил положительное заключение Главгосэкспертизы России. Проектная документация предусматривает строительство горно-обогатительной фабрики на Озерном свинцово-цинковом месторождении. Запуск обогатительной фабрики запланирован в 2023 году., а к 2024 году предприятие предполагается вывести на проектную мощность. Предприятие планирует ежегодно выпускать до 597 тыс. т цинкового концентрата и до 82 тыс. т свинцового концентрата. 
Технология, которую компания планирует использовать, представляет собой бесцианидную технологию обогащения руды, включающую одностадиальное дробление, 3-х стадиальное измельчение, селективную коллективную схему флотации с ультратонким доизмельчением концентратов. 
Дробильный комплекс для подготовки руды перед дальнейшим измельчением предприятию поставит ООО «Веир Минералз РФЗ» — дочерняя компания Weir Minerals. До середины 2023 года компания будет проводить технологические испытания для подтверждения заявленных производителем технологических параметров. Комплексы измельчения и комплексы флотации для строящейся фабрики поставит немецкая компания Engineering Dobersek Gmbh. В бесцианидной технологии для достижения требуемых параметров извлечения металлов будут применять ультратонкое измельчение в мельницах типа IsaMill. Такое изменение позволит более чем на 30 % уменьшить габаритные размеры фабрики и упростить трубную и электрическую обвязку отделения флотации. В течение нескольких последних лет «Озёрное» совместно с Glencore Technology проводила технологические испытания, результатом которых стала разработка нового технологического регламента, предусматривающего использование безцианидной технологии с ультратонким измельчением черновых концентратов. Ожидается, что комплекс измельчения прибудет на ГОК в первом квартале 2022 года, а шефмонтажные и пусконаладочные работы завершатся к концу 2022 года. Комплекс флотации планируется поставить во втором квартале следующего года, а монтаж и пусконаладку произвести до середины 2023 года.
ГМК «Удокан». Обогатительная фабрика
Справка:
Горно-металлургический комбинат «Удокан» является проектом USM Holdings (оператор проекта ООО «Байкальская горная компания»). Предприятие будет осуществлять переработку руды с Удоканского месторождения меди в Каларском районе Забайкальского края. Балансовые запасы объекта по категориям А+В+С1+С2 составляют 20,1 млн тонн меди и 17,119 тыс. тонн серебра. Общий объем инвестиций в проект составляет $2,9 млрд. Запуск горно-металлургического комбината в эксплуатацию запланирован на 2022 год.
Технологический регламент был разработан в Институте ТОМС в 2014 г. для обогатительной фабрики производительностью 36,3 млн т/год (4500 т/ч) и руды с содержанием меди 1,23 %.
Регламентная схема (от 2014 г) включала следующие основные операции:
- крупное дробление в гирационной дробилке;
