Repository: arqoofficial/metalcrow-nn

# Construction tooling (rebuild the term dictionary)

Heavy-dependency pipeline that *produces* `../data/`. Not needed to **consume**
the deliverable (use `../ontology_loader.py`, pure stdlib). Kept here for
reproducibility.

# 1. Refresh the free interwiki glossaries (cached under data/wikidata_cache/)
uv run python cli.py harvest

# 2. (Re)derive the contract seed + registry snapshot from the vendored contract
uv run python scripts/build_contract_seed.py --contracts data/reference/contracts_onthology.py

# 5. Copy out_corpus/* into ../data/ to update the deliverable
uv run pytest        # 56 tests, offline (stub encoder; no LaBSE download)
```

File: term_dictionary/construction/data/corpus_sample/rev08.md (part 2 of 2)
# Огнеупорные материалы, используемые для футеровки металлургических печей медного производства.docx
В зоне крыши отстойника вокруг дна реакционной шахты первоначально были установлены охлаждающие элементы, но их было недостаточно, чтобы полностью исключить необходимость замены огнеупора в горячей печи. Доступ к области крыши был очень затруднен из-за разветвленной сети трубопроводов охлаждающей воды и стальных опор крыши. После рассмотрения всех вариантов было принято решение покрыть данную область плоскими охлаждающими элементами, разработанными Outokumpu с использованием их новейших технологий. Это обеспечивает непрерывное охлаждение крыши отстойника. Область, покрытая этими новыми охлаждающими элементами, показана на рисунке 3.4. Горячие поверхности между огнеупорными кирпичами заполнены литьем под давлением. 
На рисунке 3.5 показаны элементы охлаждения крыши, установленные рядом с реакционной шахтой. 

Рисунок 3.4 – Область, покрытая плоскими охлаждающими элементами, разработанными Outokumpu в КВП Kennecott на заводе Kennecott Utah
Ист.: [7]

Рисунок 3.5 - Элементы охлаждения крыши КВП Kennecott на заводе Kennecott Utah
Ист.: [7]
Модифицированная конвертерная печь имеет систему контроля перепада температуры воды в каждом контуре охлаждающих элементов нижней и верхней частей боковой стенки, встроенные термопары в каждом охлаждающем элементе нижней части боковой стенки, систему контроля выключателя потока на каждом водяном контуре, систему мониторинга теплового потока на каждом выпускном отверстии, встроенные термопары в каждом переходном элементе реакционная шахта/крыша отстойника. /7/

Футеровка печи ВП на заводе Glogow II
На первом этапе своего развития процесс производства меди был основан на технологии финской компании Outokumpu, процесс был направлен на получение медного штейна и медно-никелевого штейна из халькопиритового концентрата. На этапе повышения эффективности процесса на основе финской технологии было отмечено, что польские медные концентраты имеют низкое содержание железа до 4% и серы до 13%, что позволило внедрить одностадийный процесс плавки, то есть без операции конвертирования медного штейна, используемого в технологии Outokumpu.
Изменению характера применения технологии Outokumpu способствовало высокое содержание органического углерода. Впервые одностадийный процесс получения меди был запущен на заводе Glogow II 8 января 1978 года. Из-за строгих ограничений по выбросам CO2, как Glogow I, так и модернизированный Glogow II основаны на одностадийном процессе получения меди. 
Получение меди на основе плавки медного штейна из пиритовых концентратов по классической технологии Outokumpu характеризовалось низкими тепловыми потерями из-за использования в печи ВП многослойной изоляции и недостаточного охлаждения. Допускается такое решение для получения, предотвращающего выделение толстого слоя магнетита и более благоприятных энергетических показателей процесса.
Рисунок 4.1 - Технологическая схема процесса получения меди на Glogow II
Ист.: [8]
Полученные О/Ф Polkowice и О/Ф Rudna из концентраты подвергается предварительным сушке и измельчению. Сухой материал транспортируется в печь ВП. Медь из анодной печи на последующих этапах выливается в карусельную машину, а затем подвергается процессу электрорафинирования. В результате с помощью электролиза получается медь с чистотой, превышающей 99,9%. Из печи ВП шлак направляется в электропечь, где получают сплав железа, свинца и меди. Этот сплав на последующих этапах производства направляется в конвертер Hoboken, а затем в анодные печи. 
В результате воздействия температур, футеровка печи ВП будет трескаться и деформироваться. Абразивное воздействие материала в печи также приведет к деформации футеровки. Однако коррозионное воздействие шлака является наиболее важным источником повреждения футеровки. Состав шлака взвешенной плавки на заводе Glogow II представлен в Приложении 2. Технологические газы, в основном под воздействием SO2 и SO3, также будут способствовать корродированию. Рисунок 4.2. 

Рисунок 4.2 - Поведение огнеупора на стенках печи в условиях сильного нагрева (Вид зоны сгорания и шлака на восточной стороне печи. Сильная коррозия огнеупоров в шлаковой зоне)
Ист.: [8]
Наиболее уязвимые участки находятся в области расплавленного шлака. 
Для защиты печи ВП завода Glogow II в основном используются два магнезиальных материала: CM3 и MC5-20. Химический состав продуктов:

SiO2 
Fe2O3 
Al2O3 
Cr2O3 
CaO 
MgO 

CM3 
4,0 
12,4 
12,6 
33,0 
0,6 
35,0 

MC5-20 
2,0 
7,0 
4,0 
17,0 
-
62,0 

Ист.: [8]
Чтобы определить наилучший материал для защиты печи ВП, были проведены испытания эрозионного воздействия шлака на керамический материал (изготовленный из Al2O3). Плавильный шлак (из одностадийного процесса), а также технологические газы и пыли характеризуются высокой химической агрессивностью по отношению к футеровке печи ВП. Согласно данным KGHM, шлак, содержащий около 14% Cu2O и имеющий прямой контакт с футеровкой печи ВП, вызывает деформацию пода печи и быстрый износ керамики (огнеупорного материала).
Было проведено испытание влияния шлака на керамический материал, изготовленный из Al2O3 (чтобы подтвердить эрозионный эффект шлака). 
Для этого шлак, полученный на медеплавильном заводе Glogow, сначала измельчали ​​в вибрационной дробилке, а затем фракции менее 0,1 мм отбирали в керамический корундовый тигель (ceramic corundum crucible) в количестве около 80 г. После этого измельченный шлак плавили в температурном интервале от 1200 до 1380 °С в электропечи. После удаления исследуемого образца и охлаждения шлака тигель разломали, а осколки исследовали. Обычный электронно-сканирующий микроскоп (СЭМ) использовался для визуализации частиц шлака в рабочем вакууме. Для этой цели сечения исследуемых образцов сначала монтировали в теплопроводящей смоле и полировали с использованием алмазной суспензии. На рисунке 4.3 представлено макроскопическое изображение шлака, проникающего в корундовый тигель, на рисунках 4.4 и 4.5 представлено изображение со сканирующего микроскопа (СЭМ).

Рисунок 4.3 - Корундовый тигель после исследования шлака при 1360 °С: а)- вид с боку, б) – вид сверху (натуральный размер)
Ист.: [8]

Рисунок 4.4 - Вид корундового тигля после исследований (СЭМ-изображение)
Ист.: [8]

Рисунок 4.5 – Вид корундового тигля после исследования – вид сбоку (СЭМ-изображение)
Ист.: [8]
Результаты анализа четко указывают на растворение материала тигля шлаком и перемещение границ фазы шлак-тигель глубже в шлак. По мнению исследователей [8], это растворение начинается при температуре 1360°С (вероятно) с твердофазным разделением (едва видимым) в виде муллита Al6Si2O13. Фазы муллита присутствуют в виде «иголок», и их длина (в основном) зависит от скорости охлаждения шлака.

Рисунок 4.6 - СЭМ-изображение муллитовых «иголок»
Ист.: [8]
Чем быстрее охлаждение, тем больше размер «игл». Во время растворения материала небольшие кусочки Al2O3 проходят в шлак и выделяются в тигле, отделяя четкую границу шлака от оксида алюминия. Проникая глубже, поверхность оксида алюминия заполняет шлак. Реакцию образования муллита на границе раздела Al2O3 - Al6Si2O13 можно записать как: 
18Si4+ + 39Al2О3 → 24Al3+ + 9Al6Si2O13 
Было отмечено значительное увеличение скорости растворения керамического материала в шлаке, с повышением температуры шлака до 1380°С. Образование муллита происходит в очень узком диапазоне химического состава, при температурах ниже 1360°C может происходить химическая коррозия через компоненты шлака. Поверхностный слой тигля размягчается за счет насыщения шлаковыми реагентами, а затем вымывается и перемещается в твердом виде к шлаку.
Во всех типах ВП одним из наименее долговечных элементов печи является реакционная шахта. Срок ее «жизни» не превышает 10 месяцев, несмотря на использование лучших огнеупорных материалов в этой области. Вышеописанные исследования указывают не только на возможность растворения керамического материала в расплавленном шлаке, но и на возможность эрозионной активности шлака на этом материале. Поэтому важно проводить дальнейшие работы и исследования по разработке огнеупорных материалов, которые позволят продлить время работы печей ВП между ремонтами. /8/
Приложение 1

Оптимизация огнеупорной футеровки анодной печи с использованием различных типов магний-хромитовых огнеупоров

В данном разделе описаны результаты четырехлетнего исследования механизмов износа, влияющих на футеровку анодной печи. Исследование было проведено на медеплавильном заводе Cumerio в Болгарии (Cumerio Med). 
Особое внимание было уделено механизмам химического износа, а именно: проникновению меди и компонентов шлака, формированию форстерита и «шпинелизации». В результате установки новой конфигурации футеровки было достигнуто значительное увеличение ее общего срока службы.
Для определения механизмов износа футеровки, значительные исследования были проведены на футеровках, применяемых в печах взвешенной плавки и конвертерах Пирса-Смита. В футеровках анодной печи при производстве Cu обычно применяют кирпичи того же типа, как в конвертерах. Тем не менее, рабочие условия и расплавы в этих реакторах, не идентичны. Например, генерация диоксида серы, которая является источником значительных напряжений огнеупора в конвертерах, не проблема для рафинировочных печей. Шлаки анодных печей имеют более высокую основность и уровень оксида меди, чем плавильные или конвертерные шлаки. Это подразумевает, что механизмы износа, влияющие на футеровку анодной печи, могут существенно отличаться от тех, которые описаны в плавильных печах и конвертерах.
Футеровка анодной печи завода Cumerio (кроме фурм) состояла только из одного огнеупорного материала. Это был магнезиально-хромитовый кирпич среднего качества.
Общий срок службы футеровки составил всего одиннадцать месяцев в результате неравномерного износа, при этом некоторые участки были полностью корродированы, а другие почти не повреждены. В результате исследователи пришли к выводу, что магнезиально-хромитовые кирпичи должны быть полностью заменены более дешевыми и экологичными альтернативами, не содержащими хром.
Тем не менее, лабораторные испытания - показали, что все исследованные материалы без хрома (в основном на основе магнезиально-шпинельной системы) были очень подвержены проникновению меди и компонентов анодного шлака.
Поскольку шлаковая коррозия является важнейшей составляющей общего механизма износа промышленной установки, было решено не использовать альтернативы, не содержащие хром.
Таким образом, разработка зонированной магнезиально-хромитовой футеровки была единственной реальной возможностью.
Стратегия исследования, использованная в этой работе, заключается в следующем. Благодаря сочетанию первых результатов анализа и ноу-хау, полученных в ходе лабораторных испытаний, стало возможным вывести конфигурацию зонированной облицовки, которая впоследствии была установлена и испытана в промышленности. Затем эту процедуру повторили. Таким образом, в общей сложности были отслежены и исследованы три последовательные конфигурации футеровки, в результате чего образцы (включая различные типы магнезиально-хромитового состава) были взяты из различных областей в футеровках анодной печи.
Эта процедура предназначена для получения репрезентативных механизмов износа для различных областей печи и для разработки общей схемы явлений разрушения футеровки. Одновременной целью является получение полностью оптимизированной конфигурации футеровки анодной печи.
На медеплавильном заводе Cumerio рафинирование черновой меди проводится в двух 250-тонных вращающихся анодных печах. 
Их стены состоят из рабочей облицовки, изоляционной облицовки и стального кожуха снаружи. Размеры печей составляют приблизительно 9 м в длину и 3 м в диаметре.
Черновую медь заливают в анодную печь, имеющую температуру от 1170 до 1200 °С. Во время стадии окисления температура ванны увеличивается до 1250 °C. На стадии раскисления она впоследствии поднимается до 1280-1300 °С. Температуры, превышающие 1300 °C, редко встречаются при нормальной эксплуатации.
На стадии окисления примеси удаляются путем впрыскивания воздуха (от 4 до 5 бар) через две фурмы в расплав. Основными примесями в черновой меди являются: сера, железо, мышьяк, сурьма, свинец, цинк, висмут, кобальт и никель. Пока меди в избытке, она окисляется в первую очередь. Примеси окисляются в результате прямого взаимодействия с кислородом. Образующиеся оксиды поднимаются на поверхность, формируя слой шлака. Основными реакциями являются:
2{Cu} + 0,5(O2) = {Cu2O} (1)
{Me}Cu + 0,5(O2) = {MeO}шлак, Me = примеси (2)
{S}Cu + (O2) = (SO2) (3)
В то же время кислород растворяется в меди:
(O2) = 2{O}Cu (4)
где, жидкая фаза: { }, твердая фаза: [ ], газовая фаза: ( ), {X} L: компонент X, растворенный в жидкости (L).
Средний химический состав анодного шлака (масс. %):
Cu
Fe
SiO2
Pb
Zn
As
Sb
Bi

44,5
26,6
5,5
0,9
0,6
0,1
0,1
0,1

За исключением фурм, где использовался специальный магнезиально-хромит-циркониевый кирпич, магнезиально-хромитовые огнеупоры среднего качества были единственным материалом, использованным в старой футеровке. Во время общего переоборудования печей были собраны кирпичи из разных частей изношенной футеровки.
Результаты, полученные в результате микроструктурного исследования вместе с результатами лабораторных экспериментов, показали, что испытанные материалы без содержания хрома не подходят для применения в футеровке анодной печи. Поэтому была предложена зональная магнезиально-хромитовая футеровка, в которой использовались три кирпича различного качества, соответствующие конкретным требованиям для каждой зоны.
В таблице 1 приведены химические составы и физические свойства используемых видов кирпича. 
MC1 относится к первому поколению кирпичей, обжигаемых при температуре от 1650 до 1700 ° C.
MC2 - тип огнеупора, полученный предварительным спеканием и обжигом при температуре около 2100 ° С. После этого обжига полученный продукт измельчали, смешивали с хромовой рудой и второй раз обжигали при более низкой температуре. Этот материал состоит из предварительно спеченных магнезиально-хромитовых зерен, окиси магния, первичной и вторичной хромитовой шпинели и небольшого количества CMS (calcia-magnesia silicate). Из-за своей более высокой плотности и прочности, а также более низкой пористости MC2 характеризуется превосходной стойкостью к тепловому воздействию и улучшенной стойкостью к проникновению шлака по сравнению с традиционными самосвязанными огнеупорными кирпичами.
Таблица 1 - Химические составы и физические свойства кирпичей МС1 и МС2

MgO [масс.%]
Cr2O3 [масс.%]
Fe2O3 [масс.%]
Al2O3 
[масс.%]
CaO 
[масс.%]
SiO2 
[масс.%]
BD [г/см3]
CCS [MPA]
AP [об.%]

МС1
58
19
15
6,0
1,5
0,5
3,15
33
17,5

МС2
60
19
13,5
6,0
1,3
0,2
3,22
70
17,0

Ист.: [9]
При остановке печей для плановой замены футеровки и технического обслуживания, была проведена проверка новой зональной огнеупорной футеровки. Было обнаружено, что некоторые детали облицовки находятся в очень хорошем состоянии. Поэтому было решено выполнить только частичную замену футеровки. 
После этой частичной замены анодные печи были вновь введены в эксплуатацию и хорошо работали в ходе следующей кампании. Тщательное исследование огнеупорной футеровки провели после 11 месяцев. Проверка показала хорошее состояние футеровки. 
Нормальная работа продолжалась при постоянном контроле толщины футеровки с помощью инфракрасного оборудования и других локальных технологий.
Исходя из этого, кампания печей была продлена на 5 месяцев. В то время возникла потребность в ремонте некоторого вспомогательного металлургического оборудования, поэтому анодные печи также пришлось остановить. Было принято решение использовать нерабочий период для технического обслуживания и полного переоборудования печей. Осмотр изношенной футеровки показал, что кампания может быть продлена еще на несколько месяцев без каких-либо рисков. 
При замене футеровки из разных ее областей собирали образцы для исследования. В ходе четырехлетнего исследования, таким образом, было получено 22 образца из различных областей износа. 
В Таблице 2 показаны характеристики трех огнеупоров с указанием образцов, отобранных для исследования. В таблице также показана остаточная толщина огнеупора, выраженная в процентах от первоначальной толщины. 

1 - стенка, напротив фурмы 1; 2 - стенка, напротив фурмы 2; 3 - низ, напротив «приемника»; 4 - боковая стенка, ниже выхода газа; 5 - боковая стенка, ниже горелки; 6 - крыша, возле загрузочного приемника; T1 - область фурмы 1; T2 - область фурмы 2; MID - средняя часть стенки; TAP – стенка, возле выпускного отверстия
Рисунок 1 - План анодной печи с участками сбора образцов
Ист.: [9]
Таблица 2 - Характеристики трех огнеупоров N1, N2 и N3
Огнеупор
Участок сбора 
(рис. 1)
Тип кирпича
Остаточная толщина огнеупора (% от первоначальной толщины)
Общий срок эксплуатации

N1 – старая футеровка
1
MC1
30-35
11 месяцев с последующей полной заменой

2
MC1
30-35

3
MC1
45-50

4
MC1
35-40

5
MC1
35-40

6
MC1
75-80

Т1
MC1
20-25

Т2
MC1
20-25

N2 – новая футеровка: первое испытание
4
MC2
75-80
11 месяцев – полная замена не требовалась, только частичная

5
MC2
75-80

MID
MC2
80-85

TAP
MC2
60-65

T1
MC2
55-60

T2
MC2
55-60

N3 – новая футеровка: второе испытание
4
MC2
60-65
16 месяцев с последующей полной заменой. Кампания все еще может быть продлена

5
MC2
60-65

MID
MC2
65-70

TAP
MC2
50-55

T1
MC2
45-50

T2
MC2
45-50

Ист.: [9]
Процесс подготовки образцов и оборудование, используемое для анализа описаны в Источнике [9]. 
Результаты показывают, что даже после 16 месяцев эксплуатации футеровку можно было бы безопасно использовать еще в течение нескольких месяцев. 
Все изношенные в промышленных масштабах образцы, собранные в течение трех последовательных ремонтов, были сильно пропитаны медью и оксидом меди. Кирпичи, извлеченные из зон 1, 2, 3, MID и TAP, были в основном пропитаны медью, в то время как кирпичи, извлеченные из зон 4, 5, 6, T1 и T2, были преимущественно пропитаны оксидом меди. Предел проникновения расположен на расстоянии около 20 см от горячей поверхности для большинства исследованных кирпичей. Однако этот предел для кирпичей, собранных в районе, близком к зоне фурм, достиг 25-26 см. 
Проникающий оксид меди в основном присутствует в виде оксида одновалентной меди (Cu2O), хотя небольшое количество оксида двухвалентной меди (CuO) также анализировали в основном на огнеупорной горячей поверхности.
Проникающий анодный шлак увлекает в кирпич оксид меди, оксид железа и двуокись кремния. Было замечено, что во многих образцах оксид меди и оксид железа диффундируют в зернах окись магния и первичный хромит. Другой компонент шлака (кремнезем) вступает в реакцию с оксидом магния с образованием форстерита.
Жидкие фазы проникают в огнеупор через сеть открытых пор и вдоль границ зерен окиси магния. Оказавшись внутри кирпича, они растворяют большую часть вторичной хромитовой шпинели, частично заменяя прямую (твердую) структуру огнеупора жидкой. Такая сформированная микроструктура более восприимчива к механизмам разрушения, что приводит к ускоренному износу огнеупоров. /9/

Приложение 2
Описание шлаков взвешенной плавки на черновую медь некоторых предприятий

«Взвешенное конвертирование» (ВК) или конвертирование во взвешенном состоянии в медной отрасли применяется на заводе Kennecott, США компании Rio Tinto и медном заводе китайской компании Yanggu Xiangguang Copper Co. Богатый по меди штейн содержит всего несколько процентов железа и при конвертировании образуется небольшое количество шлака. На двух упомянутых заводах используется кальциево-ферритовый шлак, главным образом потому, что он гораздо лучше, по сравнению с силикатным шлаком, удаляет мышьяк. 
В случае взвешенной плавки непосредственно на черновую медь (ВПЧ) состав концентрата в значительной степени определяет качество и химический состав первичного шлака. В свою очередь состав шлака и его температура, наряду с другими факторами, влияют на стойкость футеровки. 
Впервые ВПЧ была внедрена в 1978 г. на заводе Glogow II (Польша) компании KGHM Polska Miedz. Концентраты содержат мало железа и также сравнительно бедные по меди. 
На комплексе Olympic Dam (Австралия) компании BHP ВПЧ была внедрена в 1988 г., оптимальным сырьем являлись богатые по меди концентраты.
В 2008 г. ВПЧ была введена на новом заводе Nchanga (Замбия) компании Konkola Copper Mines (76,4% в KCM у Vedanta Resources). При заводе имеются 3 рудника и 3 обогатительные фабрики. Концентраты содержат мало железа и серы, зато много кремнезема. В сырье имеется также кобальт в извлекаемых количествах. 
Таблица 1 - Шлаки ВПЧ разных заводов и содержание серы в черновой меди, %
Шлак, %
Olympic Dam
Kennecott*
Glogow
Nchangaa
Nchangab

Fe
32,5
42
6,4
28,9
17

SiO2
17,5
2
31,4
28,2
32

CaO
-
16
14
5
5

Cu
22,5
20
14,4
17,5
22,5

Al2O3
3,5
-
9,4
7
4,5

MgO
-
-
6,2
2,5
7,2

t°C
1300
1250
1300
1280
1280

Черновая медь:

S,%
1,00±0,3
0,25±0,05

*взвешенное конвертирование штейна
a - сырье с низким содержанием MgO
b - сырье с высоким содержанием MgO
Ист.: [10]
На заводе Olympic Dam добавляют флюс – кремнезем. Концентраты характеризуются высоким содержанием меди, низким содержание железа (типа халькоцитовых концентратов) и сравнительно высоким содержанием Al2O3 в пустой породе, в результате чего содержание Al2O3 в шлаке увеличивается до 3-4%. Железосиликатный шлак растворяет много меди при высокой активности кислорода. Содержание серы в черновой меди характеризует степень окисленности, влияющей на растворимость меди в шлаке. Так, при S=1% в черновой меди равновесная растворимость меди 16-18% при 17,5-22,5% SiO2, а при S=0,5% в черновой меди равновесная растворимость меди в шлаке ≈23%. 
Шлак Olympic Dam типичен для многих конвертеров Пирса-Смита. Однако низкое содержание SiO2 и сравнительно высокое содержание Al2O3 – не типично для ВП, где поддерживается уровень кремнезема 30-35%. 
Растворимость меди в кальций ферритных шлаках меньше, чем в железосиликатных шлаках. Шлаки такого типа при конвертировании во взвешенном состоянии имеют состав: 16% CaO, 20% Cu, 42% Fe и 2% SiO2. Содержание серы в черновой меди контролируется на уровне 0,25%. 
На заводах Glogow II и Nchanga перерабатываемые концентраты характеризуются значительным содержанием Al2O3 и MgO, переходящих в шлак. Шлаки этих двух заводов сильно отличаются по содержанию железа: <10% Fe в шлаках Glogow II, т.к. его очень мало в сырье, и значительно больше железа в шлаках Nchanga, приближающихся по содержанию оксидов железа к традиционным шлакам медной плавки. 
Низкожелезистые силикатные шлаки с Al2O3 и CaO на Glogow II имеют типичный состав, %: Cu – 14,4; Pb – 3,4; Fe – 6,4; S – 0,05; As – 0,2; SiO2 – 31,4; CaO – 14,0; MgO – 6,2; Al2O3 – 9,4. Температура выпуска – 1280-1320°С, целевое содержание серы в черновой меди – 0,5%. Состав электропечного шлака, т.е. после обеднения («отвального» шлака), %: Cu – 0,6; Pb – 1,1; As – 0,02; Fe – 6,3; S – 0,01; SiO2 – 37,2; CaO – 23,6; MgO – 8,1, Al2O3 – 10,5. Для улучшения обеднения добавляют флюс – известь. Содержание серы в выпускаемой черновой меди на Glogow II составляет 0,5%, что гарантирует «потери» меди со шлаком <15%, в то время на заводе Kennecott при аналогичном содержании серы в черновой меди потери меди со шлаками гораздо выше. 
На заводе Nchangа «химия шлака» - необычная в отношении кремнезема. Сырье на заводе такое, что шлак взвешенной плавки имеет состав, %: Cu – 17,5; Al2O3 – 7,0; CaO – 5; MgO – 2,5; SiO2 – 28,2, Fe – 28,9 при выпуске черновой меди с 0,3% S при 1280°С. Высокомагнезиальный шлак содержит до 7% MgO. Образующийся при ВПЧ на заводе Nchangа шлак содержит около 30% SiO2 и его температуру плавления контролируют путем добавок CaO. Шлак ВПЧ сначала восстанавливают в обеднительной печи до такого низкого содержания железа, чтобы его содержание в образующейся черновой меди было достаточно низким для переработки в анодных печах вместе с черновой медью ВПЧ. Оставшаяся медь извлекается во второй электропечи, где также извлекается кобальт из шлака в кобальтовый сплав – ценный побочный продукт. /10/

Выводы

Наиболее проблемным агрегатом по части износа огнеупоров является конвертер. Самые распространенные механизмы такого износа включают растворение огнеупорных компонентов в шлаковой фазе, образование слабосвязанных новых фаз в кирпиче и различные формы механических, структурных и термических сколов. Наиболее серьезным механизмом износа огнеупорных кирпичей футеровки конвертера является воздействие шлака.
Исходя из практики, огнеупорный материал в конвертере должен обладать следующими качествами: 
· устойчивость к тепловым ударам и сколам,
· физическая прочность при рабочих температурах,
· стойкость к проникновению и коррозии под воздействием медных шлаков.
Мировая практика использования огнеупоров в плавильных, конвертерных и рафинировочных печах медной промышленности показывает преобладающее использование кирпичей на основе магнезиально-хромитовой системы в областях, контактирующих с расплавленным штейном, металлом и шлаком. Конкретный состав применяемых кирпичей меняется в зависимости от области установки огнеупоров. 
Магнезиально-хромитовые огнеупоры с прямыми связями хорошо показали себя в процессе эксплуатации, но они имеют ряд недостатков, таких как открытая пористость и подверженность большему влиянию шлака того или иного состава на одну из составляющих. Монолитные же кирпичи, устойчивы к различным видам шлака, но из-за высоких производственных затрат и отпускных цен их применение ограничено. Большинство производителей решают проблему износа футеровки установкой охлаждающих элементов на боковых стенках печей в дополнение к магнезиально-хромитовой огнеупорной кладке. 
Исследования по поиску наиболее подходящих и экономичных огнеупорных материалов ведется по сей день.
Список использованных источников

Rajneet Kaur, FCS SLAG FOR CONTINUOUS COPPER CONVERTING, July 2007,
Veselin Petkov, Degradation mechanisms of copper anode furnace refractory linings, 2007,
Ilkka Kojo, Markku Lahtinen, Elli Miettinen, FLASH CONVERTING – SUSTAINABLE TECHNOLOGY NOW AND IN THE FUTURE, TMS (The Minerals, Metals & Materials Society), 2009,
Fahey, N.P.; Swinbourne, S.; Yan, S.; Orbourne, J.M., (2004), “The Solubility of Cr2O3 in Calcium Ferrite Slags at 1573K”, Metallurgical and Materials Transactions B, Vol. 35B, April 2004, pp 197 – 202,
Yan, S; Sun, S; Jahanshahi, S., (2001), “Reactions of MgO and MgCr2O4 with calcium ferrite slags at 1300oC”, UNITECR '01. Proceedings of the Unified International Technical Conference on Refractories, 7th Biennial Worldwide Congress, Vol.3, pp 1553 – 1562,
F. Marx, M. Shapiro and B. Henning, APPLICATION OF HIGH INTENSITY REFRACTORY COOLING SYSTEMS IN PYROMETALLURGICAL VESSEL DESIGN, The Twelfth International Ferroalloys Congress Sustainable Future, Helsinki, Finland, June 6 – 9, 2010,
Ист.: C.J. Newman, Kennecott Flash Converting Furnace design improvements, Copper-Cobre 2003. Volume IV-Pyrometallurgy of Copper (Book 1),
Ист.: M. Wędrychowicz, A.W. Bydałek, B. Basiura, Analysis of Slag Activity on Corrosion of Ceramic Materials in a Slurry Furnace, ARCHIVES of FOUNDRY ENGINEERING, volume 18, Issue 3/2018, 95 – 100,
Veselin Petkov, Peter Tom Jones, Bart Blanpain, Optimisation of an Anode Furnace Refractory Lining Using Distinct Magnesia-Chromite Refractory Types., World of Metallurgy – ERZMETALL 60 (2007) No. 4,
P.Taskinen, I.Kojo. Fluxing Optios in the Direct-to-Blister Copper Smelting. ‘Molten 2009’ Proceedings of the VIII International Conference on Molton Slags, Fluxes and Salts, Santiago, Chile, 2009, pp 1140-1151.
