Repository: arqoofficial/metalcrow-nn

# Construction tooling (rebuild the term dictionary)

Heavy-dependency pipeline that *produces* `../data/`. Not needed to **consume**
the deliverable (use `../ontology_loader.py`, pure stdlib). Kept here for
reproducibility.

# 1. Refresh the free interwiki glossaries (cached under data/wikidata_cache/)
uv run python cli.py harvest

# 2. (Re)derive the contract seed + registry snapshot from the vendored contract
uv run python scripts/build_contract_seed.py --contracts data/reference/contracts_onthology.py

# 5. Copy out_corpus/* into ../data/ to update the deliverable
uv run pytest        # 56 tests, offline (stub encoder; no LaBSE download)
```

File: term_dictionary/construction/data/corpus_sample/rev10.md (part 2 of 2)
# Сверхтонкое_измельчение_2012.pdf
ной флотации и продукт с флотокамеры SkimAir переходит в конечный 
концентрат. Необычным являлось то, что концентрат перечистной флота-
ции и хвосты были в замкнутой цепи с цепочкой основной/контрольной 
флотации. Это приводило к тому, что в каждом флотационном потоке была 
смесь всех флотореагентов, все они одновременно «конкурировали» по ак-
тивации, коллектированию и подавлению. Очевидно, что управлять такой 
цепочкой проще, но большие объемы рециркуляции, проблемы с контро-
лированием дозировки реагентов и непрерывное разбавление концентрата 
перечистки сырьем основной флотации – поле для существенного улучше-
ния показателей процесса.  
Дополнительным подтверждением «переизмельчения» является то, 
что верхний продукт циклона содержал пентландит, который был вскрыт 
на 86% и не сульфидные породные примеси, вскрытые на 97%. Такая сте-
пень вскрытия скорее подходит больше для продукта, поступающего на 
перечистку, а не в цепочку основной флотации. Отсюда следует, что мож-
но повысить пропускную способность мельницы SAG и производить более 
грубый верхний продукт без снижения извлечения при основной флота-
ции. Не останавливаясь подробно на результатах проведенных исследова-
ний выходящих за рамки данного обзора, приводим новую схему, вклю-
чающую 
мельницу 
IsaMill™, 
флотокамеры 
Jameson 
Cell 
и 
Wemco®SmartCell™.  
 


 
2012 г 
Применение сверхтонкого измельчения в горно-металлургической отрасли 
 
 
 
 
 
 
 
 
 
29
 
ООО «Институт Гипроникель» 
 
Рис.12 Новая схема О/Ф Cosmos 
Ист: D.Curry [13] 
 
Для повторного измельчения была выбрана мельница IsaMill M500 
с керамической измельчающей средой (2мм), занимающая мало места и 
идеально подходящая для расширения действующих мощностей. В лабо-
раторных опытах концентраты подвергались повторному измельчению и 
флотации. При этом выяснилось, что при более тонком помоле (основной 
концентрат Р80 40 мкм измельчается до Р80 18 мкм) кривая сортность 
концентрата/извлечение сдвигается вверх и, кроме того, в больше степени 
удаляется MgO, а также, при условии определенных химических условий 
перечистной флотации, достигается оптимальное удаление мышьяка. 
 


 
2012 г 
Применение сверхтонкого измельчения в горно-металлургической отрасли 
 
 
 
 
 
 
 
 
 
30
 
ООО «Институт Гипроникель» 
 
Рис.13 Пример положительного влияния повторного измельче-
ния  
Ист: D.Curry [13] 
 
Типичное распределение частиц по размерам продукта IsaMill M500 
приведено ниже.  
 
 
Рис.14 Типичное распределение частиц по размерам для IsaMill 
M500 (сырье и продукт Cosmos 21.03.2009) 
Ист: D.Curry [13] 
 


 
2012 г 
Применение сверхтонкого измельчения в горно-металлургической отрасли 
 
 
 
 
 
 
 
 
 
31
 
ООО «Институт Гипроникель» 
Была изменена конфигурация участков основной/контрольной и пе-
речистной флотации. В новом варианте открытой цепи более четко опре-
делены последовательные этапы флотации – 3 основные звена цепочки по-
казаны на рис.15. 
 
 
Рис.15 Последовательные этапы флотации 
Ист: D.Curry [13] 
 
Камеры основной и контрольной флотации ориентированы на мак-
симальное извлечение никеля. Секция перечистки подавляет и удаляет не-
сульфидные минералы пустой породы. В схему может быть включен этап 
повторной перечистки при необходимости селективного удаления мышья-
ка путем контроля pH и добавок цианида.  
Последовательная добавка реагентов в новой схеме обеспечивает 
ввод их только на нужной стадии и исключает их попадание в располо-
женные выше по схеме секции вместе с рециркулирующим потоком (на-
пример, исследованиями было показано, что цианид и сульфат меди могут 
замедлить «кинетику» пентландита). Кроме того, облегчается обслужива-
ние цепочки.  
 
4.3  Модернизация О/Ф компании Vale 
Проект модернизации обогатительной фабрики Clarabelle (Канада) 
компания Vale назвала CORe (Challenging Ore Recovery ≈ «требующая на-
пряжения сил переработка руды»). Этот проект стоимостью 200 млн дол-
ларов является сокращенной версией проекта, который Vale планировала 
6-7 лет назад, но отложила в связи в мировым экономическим и финансо-


 
2012 г 
Применение сверхтонкого измельчения в горно-металлургической отрасли 
 
 
 
 
 
 
 
 
 
32
 
ООО «Институт Гипроникель» 
вым кризисом 2008 г. Информация о проекте, имеющаяся в нашем распо-
ряжении, крайне ограничена.  
Реализация проекта CORe началась в 2010 г. и работы идут теперь 
очень быстро с тем, чтобы исключить их наложение на проект AER («со-
кращение выбросов в атмосферу») стоимостью 2,2 млрд долларов на пла-
вильном заводе Copper Cliff (иначе будет ощутимая нехватка рабочей силы 
и инженеров).  
В результате реализации проекта CORe предполагается повысить 
извлечение никеля на О/Ф Clarabelle на 4% и выводить медь на более ран-
ней стадии. Таким образом, плавильный завод Copper Cliff получит более 
богатое никелевое сырье и эффективность его переработки повысится.  
Напомним, что на О/Ф Clarabelle ранее обогащали руду с рудников 
Садбери и получали коллективный Cu/Ni флотационный концентрат (при-
мерно 11% Cu, 9% Ni по оценкам Brook Hunt). Этот коллективный концен-
трат, к которому с 2006 г. добавился концентрат с рудника Voisey’s Bay, 
переплавляли на плавильном заводе Copper Cliff.  
Для справки: на руднике Voisey’s Bay получают 3 типа концентра-
тов: медный (прямо на продажу), никелевый высокого качества (22-24% 
Ni, 0,5-0,7% Cu) – идет преимущественно на никелевый плавильный завод 
Thompson и никелевый концентрат среднего качества (14-16% Ni, 5-6% 
Cu) – перерабатывается на Copper Cliff.  
Металлургический комплекс Copper Cliff включал: плавильный за-
вод и 2 рафинировочных завода (никелевый и медный). В 2005 г. было 
принято решение о закрытии рафинировочного медного завода, медные 
аноды с плавильного завода Copper Cliff перерабатываются на мощностях 
компании Xstrata.  
В последние годы на фабрике Clarabelle осуществляли выделение 
медного концентрата, который на основе долгосрочного соглашения заку-
пает Xstrata Copper.  
 


 
2012 г 
Применение сверхтонкого измельчения в горно-металлургической отрасли 
 
 
 
 
 
 
 
 
 
33
 
ООО «Институт Гипроникель» 
 
Рис. 16 Схема потоков сырья и продуктов Североатлантическо-
го отделения компании Vale 
Ист: Vale 2010 
 
Полагаем, что проект CORe позволит обеспечить более полный вы-
вод меди из технологической схемы:  
- с вводом металлургического завода на Ньюфандленде поставка 
никелевых (медьсодержащих) концентратов с Voisey’s Bay прекратится; 
- в 2015 г. закрывается плавильно-рафинировочный никелевый за-
вод Томпсон (провинция Манитоба), но производство концентратов с руд-
ников в Манитобе продолжится. Эти никелевые концентраты, содержащие 
очень мало меди, будут перерабатываться на плавильном заводе Copper 
Cliff.  
Таким образом, при условии полного разделения медно-никелевой 
руды Садбери на О/Ф Clarabelle на 2 типа концентратов комплекс Copper 
Cliff становится никелевым плавильно-рафинировочным предприятием.  
Проект CORe, осуществляемый без остановки обогатительной фаб-
рики, включает как замену устаревшего оборудования в действующей схе-
ме, так и строительство нового флотационного цеха.  
Проект включает, в частности, установку новой IsaMill для повтор-
ного измельчения, а также новых 20-ти флотокамер Outotec (по 100 м3), 
колонн, компрессоров, насосов для перекачки пульпы и пр. По данным 
Xstrata Technology для О/Ф Clarabell изготовлена мельница М3000 HF 
(1500 кВт, керамическая измельчающая среда).  


 
2012 г 
Применение сверхтонкого измельчения в горно-металлургической отрасли 
 
 
 
 
 
 
 
 
 
34
 
ООО «Институт Гипроникель» 
 
 
Рис. 17 Упрощенная схема по проекту CORe 
Ист: Tollinsky [14] 
 
Контракт EPCM получила компания Hatch. Ввод нового флотаци-
онного цеха запланирован на июль 2012 г., а завершение всего проекта 
CORe  в целом – на июль 2013 г.  
 
4.4 О/Ф Leinster компании BHP Billiton 
В 2009 г. мельница IsaMill M3000 (1120 кВт, измельчающая среда – 
песок) для повторного измельчения концентрата была установлена на обо-
гатительной фабрике Leinster отделения NiWest (Австралия) компании 
BHP Billiton.  
Это новшество позволило увеличить сортность никелевого концен-
трата по никелю и существенно снизить содержание в нем MgO. 
 


 
2012 г 
Применение сверхтонкого измельчения в горно-металлургической отрасли 
 
 
 
 
 
 
 
 
 
35
 
ООО «Институт Гипроникель» 
 
Рис.18 Сортность никелевого концентрата и извлечение MgO 
Ист: Xstrata [10] 
 
4.5 Платиновая отрасль ЮАР 
Широкому внедрению ультратонкого измельчения в платиновой 
отрасли ЮАР способствовали два обстоятельства: 
- проблемы с обеспечением электроэнергией и, соответственно, не-
обходимость оптимизации энергозатратной схемы дробления/измельчения; 
- изменение характера сырья: расширение добычи руды с высоко-
хромистого рифа UG2 с более тонкозернистой рудой (по сравнению с ру-
дой рифа Меренски), а также с рифа Platreef. Для переработки руды с рифа 
UG2 обычно строится отдельная фабрика конфигурации MF2 (2 цикла из-
мельчение/флотация), но извлечение МПГ всё равно ниже, чем из руды 
Меренски; 
- вовлечение в переработку хвостов флотации с целью доизвлече-
ния МПГ и МПГ-содержащих хвостов хромитовых рудников. 
Измельчение с перемешиваемой средой либо в горизонтальных 
мельницах (Isa Mill), либо в вертикальных мельницах (например, Deswik) 
быстро было принято на вооружение платиновой отраслью ЮАР. По со-
стоянию дел на 2011 г. было установлено более 40 мельниц суммарной 
мощностью более 70 МВт  как для ультратонкого вторичного измельчения, 
так и в основном потоке.  
Первая мельница IsaMill в платиновой отрасли ЮАР была установ-
лена в 2002 г. компанией Lonmin  в отделении Eastern Platinum – это была 
мельница М3000, которая использовалась для повторного измельчения 
хвостов перечистной флотации. В 2003 г. Anglo Platinum установила 
IsaMill М10000 для повторного измельчения концентрата основной кон-
трольной флотации.  


 
2012 г 
Применение сверхтонкого измельчения в горно-металлургической отрасли 
 
 
 
 
 
 
 
 
 
36
 
ООО «Институт Гипроникель» 
Компания Anglo Platinum  в последние десять лет активно развивала 
2 направления:  
- дробление с измельчающими валками высокого давления (HPGR) 
- измельчение в мельнице IsaMill. 
Именно на эту компанию приходится бóльшая часть установленной 
мощности – 23 мельницы на 64,5 Мвт [11] по состоянию дел на 2011 г.  
Измельчение в IsaMill используется Anglo Platinum с двоякой це-
лью: 
- измельчение в инертной среде в основном потоке (ОП) вторичного 
продукта шаровой мельницы, где обычно требуется тонкость помола 80% -
45-50 мкм; 
- ультратонкое измельчение (УТИ) для повторного измельчения 
промежуточного флотационного концентрата, типичный продукт Р80 -20 
мкм и даже менее 10 мкм и ещё мельче. 
 
 
ОП – измельчение в инертной среде в основном потоке 
УТИ - ультратонкое измельчение 
Рис.19 Применение IsaMill на рудниках Anglo Platinum 
Ист: Xstrata [7] 
 


 
2012 г 
Применение сверхтонкого измельчения в горно-металлургической отрасли 
 
 
 
 
 
 
 
 
 
37
 
ООО «Институт Гипроникель» 
Таблица 7. Установленные в ЮАР мельницы с перемешиванием на 
обогатительных фабриках МПГ-рудников и предприятий по извлече-
нию МПГ из хвостов на начало 2011 г. 
оператор 
предприятие 
число 
мельниц 
тип 
установл. 
мощность 
кВт 
область 
применения 
 
МПГ О/Ф 
Anglo Plati-
num/СП 
WLTR 
1 
IsaMill 
M10000 
2600 
УТИ/ОП* 
 
Waterval 
UG2 
2 
IsaMill 
M10000 
6000 
ОП 
 
Mogalakwena 
South 
3 
IsaMill 
M10000 
9000 
ОП 
 
Mogalakwena 
North 
4 
IsaMill 
M10000 
12000 
ОП 
 
Waterval 
4 
IsaMill 
M10000 
12000 
ОП 
 
Amandelbult 
4 
IsaMill 
M10000 
12000 
ОП 
 
Amandelbult 
1 
IsaMill M 
3000 
1500 
УТИ 
 
Mogalakwena 
North 
1 
IsaMill 
M10000 
3000 
УТИ 
 
Waterval 
1 
IsaMill 
M10000 
3000 
УТИ 
 
Mototolo 
1 
Metso 
SMD 355 
355 
УТИ 
RBR 
BRPM 
1 
IsaMill 
M10000 
3000 
ОП 
Lonmin 
Eastern Plati-
num C 
1 
IsaMill  
M 3000 
1000 
УТИ 
 
Eastern Plati-
num A/B 
1 
Metso 
SMD 355 
355 
УТИ 
Platmin 
Boynton 
1 
IsaMill  
M 3000 
1500 
ОП 
 
переработка МПГ-хвостов 
Impala 
Rustenburg 
TRP 
2 
Metso 
SMD355 
710 
УТИ 
Platinum 
Mile 
Paardekraal 
TRP 
2 
Metso 
SMD355 
710 
УТИ 


 
2012 г 
Применение сверхтонкого измельчения в горно-металлургической отрасли 
 
 
 
 
 
 
 
 
 
38
 
ООО «Институт Гипроникель» 
оператор 
предприятие 
число 
мельниц 
тип 
установл. 
мощность 
кВт 
область 
применения 
 
Paardekraal 
TRP 
2 
Deswik-
2000 л 
1065 
УТИ/ОП 
 
переработка хромитовых хвостов 
Aquarius/СП RK1 
1 
Deswik- 
1000 л 
500 
ОП 
Sylvania 
Steelpoort 
2 
Metso 
SMD 
185/18,5 
203,5 
УТИ/ОП 
 
Lannex 
1 
Metso 
SMD 
185/18,5 
185 
УТИ/ОП 
 
Lannex 
1 
Kings 
75 
ОП 
 
Milsel 
2 
Metso 
SMD 
185/18,5 
203,5 
УТИ/ОП 
Tharisa 
Brits Chrome 
TRP 
1 
Deswik-
500 л 
220 
ОП 
Ист: Rule [10] 
* - УТИ - ультратонкое измельчение, ОП – основной поток 
 
Anglo Platinum выбрала в качестве измельчающей среды в установ-
ленной в 2003 г. Isa Mill М10000 для повторного ультратонкого измельче-
ния сравнительно дешевый кварцевый песок (дробленый и классифициро-
ванный).  
В 2006 г. была установлена первая Isa Mill в основном потоке (в 
Mogalakwena South секция ‘C’) для повторного измельчения вторичного 
продукта с шаровой мельницы до контрольной основной флотации; в ней 
уже использовалась новая измельчающая среда – керамическая (глинозем, 
упрочненный ZrO2). 
 


 
2012 г 
Применение сверхтонкого измельчения в горно-металлургической отрасли 
 
 
 
 
 
 
 
 
 
39
 
ООО «Институт Гипроникель» 
  
Рис.20 Повышение сортности/извлечения с использованием 
ультратонкого измельчения по проекту WLTR, Рустенбург 
Ист: Rule [11] 
 
 
Рис.21 Первая IsaMill в основном потоке на руднике Molagak-
wena South секция С в сравнении с двумя другими секциями О/Ф 
Ист: Rule [11] 
 
Суммируя накопленный опыт внедрения мельниц IsaMill в основ-
ном потоке и для ультратонкого измельчения, Anglo Platinum отмечает, что 
извлечение МПГ в концентрат увеличилось примерно на 3% в Waterval и 
на 5% на О/Ф UG2 рудника Amandelbult. Содержание МПГ в хвостах - са-
мое низкое за всю историю этих предприятий. 


 
2012 г 
Применение сверхтонкого измельчения в горно-металлургической отрасли 
 
 
 
 
 
 
 
 
 
40
 
ООО «Институт Гипроникель» 
 
Рис.22 Достигнутое снижение содержания в хвостах 4Е, г/т на 
О/Ф Waterval и Amandelbult после установки мельниц IsaMill в основ-
ном потоке и для ультратонкого измельчения промежуточного кон-
центрата.  
Ист: Xstrata [7] 
 
Упрощенная картина экономии электроэнергии от внедрения спо-
соба измельчения Isa по сравнению с традиционной схемой из расчета на 1 
операцию приведена ниже [15].  


 
2012 г 
Применение сверхтонкого измельчения в горно-металлургической отрасли 
 
 
 
 
 
 
 
 
 
41
 
ООО «Институт Гипроникель» 
98,0
18,0
0,0
3,8
37,7
68,0
225,5
72,2
7,3
8,3
1,0
20,3
36,6
145,7
0
50
100
150
200
250
Вторичное измельчение
Контрольная флотация
Доизмельчение
Перечистная флотация
Сушка и перегрузка концентрата
Плавка
Всего
Электроэнергия (МВт)
Традиционная цепочка
Энергоэффективная цепочка
 
Рис.23 Относительная потребность в энергии для традиционной 
схемы и схемы с Isa-измельчением.  
Ист: Rule [15] 
 
IsaMill не является единственным типом мельниц для тонкого по-
мола, применяемых в платиновой отрасли ЮАР (см.табл.7). Так, например, 
на платиновом руднике Kroondal компании Aquarius в 2007 г. была уста-
новлена мельница Deswik 1000 – первая крупная мельница данного типа в 
мире. Предназначена она для измельчения примерно до 38 мкм хвостов с 
целью доизвлечения МПГ [15].  
 
4.6 Медно-магнетитовый рудник Ernest Henry 
На медном руднике Ernest Henry (Австралия) компании Xstrata  в 
качестве побочного продукта получают магнетитовый концентрат. Место-
рождение вмещает медную руду и железо в виде магнетита (примерно 1% 
Cu, 0,5 г/т Au, 23% Fe3O4).  
Из практики обогащения магнетитовой руды известно, что измель-
чать её приходится примерно до 40 мкм, чтобы получить концентрат пре-
миального качества. Это идеальный размер для IsaMill.  
Для проекта Ernest Henry была установлена мельница М10000 с мо-
тором на 3 МВт и системой загрузочного устройства IsaCharger™.  


 
2012 г 
Применение сверхтонкого измельчения в горно-металлургической отрасли 
 
 
 
 
 
 
 
 
 
42
 
ООО «Институт Гипроникель» 
 
Хвосты флотации меди поступают в магнитные сепараторы, где по-
лучают черновой концентрат, подвергаемый далее повторному измельче-
нию в IsaMill и затем повторной магнитной сепарации.  
 
 
Рис.24 Примерная схема Cu-магнетитовой цепочки рудника 
Ernest Henry 
Ист: Xstrata [16] 
 
После того, как медь и золото в виде концентрата извлечены, к хво-
стам добавляется вода для образования пульпы подходящей для основной 
магнитной сепарации плотности. Эта цепочка состоит из 8-ми барабанов, 
вращающихся вокруг неподвижного вала, соединенного с сильным магни-
том. Полученный магнетитовый концентрат содержит какое-то количество 
не вскрытого магнетита (связанного с другими минералами), что требует 
дополнительного измельчения. Частицы не вскрытого магнетита обычно 
крупнее, чем вскрытого, поэтому их можно разделить по размеру. Концен-
трат поступает в первичный циклон, где выделяются частицы вскрытого 
магнетита, которые можно отправлять в цепочку перечистной магнитной 
сепарации. Не вскрытый магнетит выгружается из циклона как хвосты, од-
нако его можно перерабатывать далее, подвергнув повторному измельче-
нию, последующей магнитной сепарации и перечистной магнитной сепа-
рации в 3 стадии.  
Конечный концентрат направляется в цепочку обезвоживания на 
керамических дисковых фильтрах. Кек содержит 8-10% влаги. Конечный 
продукт – магнетитовый концентрат премиального качества (90-98% маг-
нетита). Проектный объем производства – 1,2 млн т/г. Проект введен в 
строй в 2011 г.  


 
2012 г 
Применение сверхтонкого измельчения в горно-металлургической отрасли 
 
 
 
 
 
 
 
 
 
43
 
ООО «Институт Гипроникель» 
Основные источники информации: 
1. А.Е.Сенченко (ТОМС), А.А.Романченко (ТОМС), D.Capswik (Deswik 
Mining Consultants). Микро- и нанотехнологии в обогащении и металлур-
гии на основе ультратонкого измельчения в бисерных мельницах.  
2. R.Imhof, M.Fletcher, A.Vathavooran, A.Singh. Application of Imhoflot G-
Cell Centrifugal Flotation Technology. SAIMM, v.107, October 2007, p 623-
631 
3. S. Flatman, M.Battersby, R.Imhof, R.Battersby, S.Ibraev. The Leachox™ Re-
fractory Gold Process – The Testing, Design, Installation and Commissioning of 
a Large Scale Plant at the VASGOLD Gold Mine, Kazakhstan, 2010, 24 pp (c  
сайта компании MMS) 
4. D.Turner. Albion Process Applications, PC Hydrometallurgy Conference 
2010, Brisbane, September 2010, 33 pp 
5. Xstrata. ‘Mine to Market’ Magazine, is.117, July/August 2011 
6. M.Hourn, C.A.MacDonald et al. Albion Process and Leaching High Arsenic 
Materials at Mt.Isa  
7. Xstrata Technology. IsaMill Application in the South African Platinum Indus-
try at Anglo Platinum, 2011 
8. J.Chadwick. Comminution Concerns, International Mining, October 2008, pp 
18-26 
9. D.Rahal, D. Erasmus, K.Major. Knelson-Deswik Milling Technology : Bridg-
ing the Gap between Low and High Speed Stirred Mills, 43rd Annual Meeting 
of the Canadian Mineral Processors, January 2011, pp 557-588 
10. Xstrata Technology. Stirred Milling Technology, 88 pp 
11. C.M.Rule. Stirred Milling – New Comminution Technology in the PGM In-
dustry. SAIMM, v.111, February 2011, p 101-107 
12. B.Burford. A Beautiful Fine Grinding Solution for MIM, Australian Journal 
of Mining, July/August 2011, pp 16-18 
13. D.Curry, M.Cooper et al. The Right Tools in the Right Place: How Xstrata 
Nickel Australasia Increased Ni Throughput at its Cosmos Plant, 42nd Annual 
Meeting of the Canadian Mineral Processors, January 19-21, 2010, pp 215-234 
14. N.Tollinsky. Mill Upgrade Boosts Nickel Recoveries. Sudbury Mining Solu-
tions Journal, September 1, 2011, p.5 
15. C.Rule. Energy Considerations in the Current PGM Processing Flowsheet. 
SAIMM, v.108, January 2009, pp 39-46 
16. Xstrata Technology Update, ed.12, March 2011, 8 pp
