Repository: arqoofficial/metalcrow-nn

# Construction tooling (rebuild the term dictionary)

Heavy-dependency pipeline that *produces* `../data/`. Not needed to **consume**
the deliverable (use `../ontology_loader.py`, pure stdlib). Kept here for
reproducibility.

# 1. Refresh the free interwiki glossaries (cached under data/wikidata_cache/)
uv run python cli.py harvest

# 2. (Re)derive the contract seed + registry snapshot from the vendored contract
uv run python scripts/build_contract_seed.py --contracts data/reference/contracts_onthology.py

# 5. Copy out_corpus/* into ../data/ to update the deliverable
uv run pytest        # 56 tests, offline (stub encoder; no LaBSE download)
```

File: term_dictionary/construction/data/corpus_sample/rev04.md (part 3 of 3)
# ОИП-03-2022 Рудоподготовка дробление-измельчение.docx
- двухстадиальное измельчение руды в мельницах полусамоизмельчения и шаровой до крупности 80 % класса –180 мкм;
- 1-ю коллективную флотацию;
- доизмельчение хвостов 1-й коллективной флотации до крупности 80 % класса –74 мкм в шаровой мельнице;
- 2-ю коллективную флотацию;
- сгущение и фильтрацию коллективного концентрата;
- сгущение хвостов коллективной флотации;
- атмосферное сернокислотное выщелачивание сгущенного концентрата коллективной флотации;
- сгущение и декантацию раствора из кека атмосферного выщелачивания;
- фильтрацию раствора выщелачивания и экстракцию меди;
- реэкстракцию меди из органической фазы;
- электролиз меди из реэкстракта;
- нейтрализацию кека атмосферного выщелачивания;
- доизмельчение кека атмосферного выщелачивания в бисерной мельнице до крупности 80 % класса–25 мкм;
- флотационное обогащение доизмельченного кека атмосферного выщелачивания (основная сульфидная флотация и две перечистки) с получением сульфидного концентрата;
- сгущение и фильтрацию концентрата сульфидной флотации;
- сгущение хвостов сульфидной флотации.

Рисунок 5.6 – Принципиальная технологическая схема переработки Удоканского месторождения согласно регламенту 2014 года

Рисунок 5.7 – Технологическая схема переработки руд Удоканского месторождения (участок рудоподготовки и коллективная флотация)

В 2018 году Центральной Комиссией по разработке месторождений твердых полезных ископаемых Федерального агентства по недропользованию (ЦКР-ТПИ Роснедр) был согласован технический проект Разработки Удоканского месторождения меди. 
В соответствии с подготовленной проектной документацией годовая производительность первой очереди ГМК «Удокан» составит 12 млн тонн руды с последующим развитием до 48 млн тонн руды. Для переработки руд Удоканского месторождения принята флотационно-гидрометаллургическая технологическая схема. 
Строительство объектов горно-металлургического комбината и инфраструктуры намечены на 2019-2022 гг. Начало строительства второй очереди (общая производительность ~ 36 млн тонн) намечено на 2022 г.
Примечание:
Из доклада Первого заместителя генерального директора – операционного директора Алексея Ящука. «Освоение Удоканского месторождения меди: оптимизационные решения»:
По результатам исследовательских работ и испытаний была создана уникальная флотационно-гидрометаллургическая технологическая схема переработки руды Удоканского месторождения, предусматривающая следующие основные процессы: рудоподготовка с одной стадией дробления и тремя стадиями измельчения; коллективная флотация с двумя стадиями флотационного обогащения; атмосферное сернокислотное выщелачивание сгущенного концентрата коллективной флотации для растворения окисленной меди; экстракция-реэкстракция, электролиз меди из сернокислотных растворов с получением товарной катодной меди 99,99%; нейтрализация и доизмельчение кека атмосферного выщелачивания; сульфидная флотация кека атмосферного выщелачивания с получением товарного медного сульфидного концентрата 45%. 
Согласно сообщениям в СМИ, на площадке уже возведен корпус измельчения руды. В рамках первой очереди проекта освоения Удоканского месторождения производительностью 12 млн тонн руды в год будут задействованы 2 мельницы полусамоизмельчения и 4 шаровые мельницы доизмельчения. Установленные в корпусе шесть мельниц обеспечат измельчение руды до частиц размером менее 170 микрон для последующего направления ее на линии флотации.
Реконструкция ЖОФ №1 и №2 (Казахмыс)
ТОО «Корпорация Казахмыс», является ведущим производителем меди и серебра в Казахстане. Входящие в состав компании Жезказганские обогатительные фабрики – ЖОФ №1 и ЖОФ №2 (ЖОФ №3 находится на консервации) общей производительностью 22 млн т в год, требуют технологического перевооружения. 
В 2015 г. был разработан технологический регламент перевооружения флотационного отделения ЖОФ-2 с камерами среднего объема. В дальнейшем планировалось выполнить аналогичный проект на ЖОФ-1. Подобное предложение по сути решало локальную задачу реконструкции флотоотделений, но практически не затрагивало проблему совершенствования переделов дробления и измельчения. После анализа всех исходных было предложено перенести переработку всех 22 млн т на ЖОФ-2. ЖОФ-2 располагает узлом первичного дробления с двумя ККД-1500/180, способными переработать такое количество сырья. Руда, поступающая из подземных рудников, имеет крупность 350–0 мм, так как проходит там первичное дробление.
Воплощение данной идеи первоначально намечалась в существующих корпусах ЖОФ-2 с поэтапной заменой оборудования на более крупное, от чего отказались в начале 2016 г., в связи с невозможностью эффективной реализации этого предложения в условиях действующего производства. В итоге был выбран вариант реконструкции ЖОФ-1 и 2, идея которого состояла в сооружении принципиально нового дробильно-измельчительно-флотационного комплекса (ДИФЛОК) производительностью 22 млн т руды в год на существующих площадях на северном фасе главного корпуса ЖОФ-2. Сложность задачи была обусловлена ограниченными размерами отведенной для сооружения ДИФЛОК площадки. Однако, ее удалось решить. 
Технологию рудоподготовки с соответствующим оборудованием было предложено реализовать по схеме стадиального дробления и шарового измельчения на базе измельчающих валков высокого давления (ИВВД) [27]. Они были применены в проекте фабрики Metcalf в США. Для флотации была принята классическая для медных фабрик схема cleaner–scavenger на камерах 300 м3 для основных операций с отказом от существующей технологии деления их питания на пески и шламы. Компоновка фабрики была решена подобно молибденовому проекту Spinifex Ridge в Австралии производительностью 20 млн т в год. В проектном предложении было использовано самое крупное оборудование, позволившее экономично разместить его в пределах отведенной площадки. Комплекс сооружается независимо от действующего производства и полностью исключает его остановки. Преимуществом также является сокращение числа единиц основного и вспомогательного оборудования.
Таблица 5.1 – Сравнение существующих ЖОФ-1 и 2 и ДИФЛОК по оборудованию и численности персонала
Оборудование
ЖОФ-1 и 2
ДИФЛОК
Сокращение

Дробилки, грохоты, шт.
82
7
> в 10 раз

Мельницы (включено доизмельчение), шт.
80
4
> в 20 раз

Флотокамеры, шт.
1266
32
> в ~40 раз

Насосы, шт.
~600
20
> в ~30 раз

Численность персонала, чел.
2200
500
> в ~4 раза

Ист.: Баранов [26]
Корпус крупного дробления, цеха фильтрации, сгущения, хвостовое и реагентное хозяйства и другие вспомогательные цеха и внутриплощадочные сети могут быть оставлены без изменений.
Для подтверждения принятых направлений было решено ознакомиться с опытом проектирования и строительства аналогичных предприятий, в частности Metcalf и Robinson (США). 
Обогатительная фабрика Metcalf
Добыча руды осуществляется на месторождении Morenci (Freeport-McMoRan). Общие запасы месторождении Morenci составляют ~10 млрд т руды с массовой долей Cu 0,25 %. В результате расширения производства, проектная производительность расширяемой части составила 23 млн т руды в год или 63500 т/сут. Суммарная производительность обогатительного передела на старой и новой фабриках возросла до 113400 т/сут. 
В состав основных сооружений новой фабрики входят склад крупнодробленой руды, корпус среднего дробления, конвейерный транспорт среднедробленой руды на фабрику, корпус с валковым прессом, небольшой бункер перед грохотами, пристройка с двумя шаровыми мельницами и главный корпус. Цепь аппаратов рудоподготовки на рисунке 5.8.

Рисунок 5.8 - Схема цепи аппаратов рудоподготовки фабрики Metcalf
Ист.: Баранов [26]
Схема рудоподготовки является классической для подобных фабрик, но с уникальным оборудованием фирмы Metso — среднее дробление в дробилках МР-1250 в замкнутом цикле с грохотами FLSmidth площадью 40 м2 до крупности Р80 = 41 мм, затем тонкое дробление в новейшем валковом прессе HRC3000 в замкнутом цикле с двумя крупнейшими мокрыми грохотами фирмы Schenck 4×10 м (отверстие сита — 9×40 мм) и измельчение в двух шаровых мельницах 7,3×12,2 м в замкнутом цикле с двумя батареями гидроциклонов, Р80 = 250 мкм (по проекту — 180 мкм). Замена броней дробилок среднего дробления производится раз в месяц с остановкой на 16 ч, включая 6 ч на замену броней. Замена грохотов осуществляется целиком также раз в месяц. Мельницы оборудованы скрапоуловителями и имеют резиновую футеровку, которая быстро изнашивается и заменяется раз в полгода. 
Грохоты, мельницы и две батареи гидроциклонов установлены во вновь сооруженной пристройке. Валковый пресс HRC3000 был введен в эксплуатацию в 2014 г. Машина способна принимать куски размером до 75 мм, однако необходимость циркуляционного питания после замкнутого цикла среднего дробления обязательна. Первая замена валков была произведена через 18 месяцев. 
Конструкция роллер-пресса HRC3000 существенно отличается от аналогов и прежде всего таким решением, как запатентованная арочная рама, позволяющая избежать перекоса валков и снизить затраты на создание необходимого давления в зоне дробления. Наличие специальных фланцев по краям неподвижного валка исключает образование краевого продукта, обеспечивая равномерность усилия сжатия по ширине валка. Такая конструкция дает исключительно важное технологическое преимущество HRC в части повышения порога крупности раскрытия минеральных частиц при последующем измельчении. Так, тесты на жезказганской руде показали возможность загрубления питания флотации со 100 мкм для классических ИВВД до 160 мкм для HRC без потери извлечения меди. В зависимости от области применения общая производительность роллер-пресса HRC3000 способна превысить 5400 т/ч. Циркуляция в замкнутом цикле по проектной схеме составляет ~70 %, фактически — 40 %. Для доизмельчения чернового концентрата на фабрике используются две мельницы VTM-1000 фирмы Metso со стальными шарами d = 40 мм. Крупность питания флотации — 180 мкм, доизмельчение концентрата производится до 44 мкм.
Медная фабрика Robinson (KGHM)
Производительность фабрики, по информации ее руководства, составляет 50 тыс. т/сут. Массовая доля меди в исходной руде — от 0,25 до 0,8 %, ее извлечение — 70–95 %.
В комплекс сооружений фабрики входят корпус крупного дробления, склад крупнодробленой руды и главный корпус. Додрабливания гали нет, поскольку руда мягкая. Измельчение осуществляется в две стадии — сначала в мельнице МПСИ (9,75×4,6 м, 2×7,5 МВт, 77 мин–1), затем в шаровых мельницах (6,0×9,0 м, Nуст = 7,5 МВт). Эксплуатируется одна вертикальная мельница VTM-1250 для доизмельчения концентрата крупностью 200 мкм до 44 мкм.
АО «Святогор». Новая обогатительная фабрика
Обогатительная фабрика (ОФ) ОАО «Святогор» (г. Красноуральск) перерабатывает медную руду Шемурского месторождения и конвертерные шлаки (отходы металлургического производства) с получением медного концентрата, а также медно-цинковую руду Тарньерского месторождения с получением медного и цинкового концентратов. Объем переработки действующей обогатительная фабрика в Красноуральске – 2,6 млн тонн руды в год.
В данный момент ведется работа по разработке карьера третьей очереди Волковского месторождения медно-железо-ванадиевых руд (производственного подразделения АО «Святогор»), а также строительства фабрики по ее переработке.
Новая обогатительная фабрика рассчитана на переработку медно-железо-ванадиевой руды Волковского месторождения (Свердловской области) и получение медного концентрата. Переработка руды разделена на два этапа строительства.
На первом этапе строительства переработка составит 5 млн. тонн руды в год с получением медного концентрата, а на втором этапе строительства вводится дополнительное оборудование для автономной переработки ещё 5 млн. тонн руды в год. Общее годовое количество перерабатываемой руды, с учетом двух этапов строительства - 10 млн. тонн по влажной массе или 9,4 млн тонн по сухой массе (влажность 6 %). Годовой объем полученного медного концентрата, с учетом двух этапов строительства - 231 983,24 тонн в год с содержанием меди 21,50 % в концентрате.

Рисунок 5.9 – Качественно-количественная схема обогащения смешанной медно-железо-ванадиевой руды Волковского месторождения
Технологический процесс обогащения медно-железо-ванадиевой руды включает крупное дробление, среднее дробление, грохочение, мелкое дробление, измельчение I и II, классификацию I и II, агитацию, флотацию (4 стадии), сгущение, фильтрование, промежуточное складирование.
Конкретно переработка исходной руды и получение медного концентрата включают в себя следующие операции:
- крупное дробление исходной руды;
- складирование дробленой руды;
- среднее дробление;
- грохочение;
- мелкое дробление;
- измельчение в шаровых мельницах;
- классификация измельченного продукта;
- доизмельчение песков классификации;
- агитация и межстадиальная флотация слива классификации первой стадии измельчения;
- классификация хвостов межстадиальной флотации;
- измельчение второй стадии в шаровых мельницах песков классификации;
- возврат измельченного продукта на классификацию;
- агитация и основная медная флотация слива классификации второй стадии измельчения;
- контрольная медная флотация хвостов основной медной флотации;
- выделение отвальных хвостов после контрольной флотации и возврат концентрата контрольной флотации на агитацию и основную медную флотацию;
- первая перечистная флотация концентрата основной медной флотации;
- возврат хвостов первой перечистной флотации на агитацию и основную медную флотацию;
- вторая перечистная медная флотация концентрата первой перечистной медной флотации;
- возврат хвостов второй перечистной медной флотации на первую перечистную медную флотацию;
- сгущение и фильтрация концентрата межстадиальной флотации и концентрата второй перечистной медной флотации;
- складирование готового медного концентрата.
Реализация проекта вызвала серьезное беспокойство жителей пос. Баранчинский, близ которого располагается данная производственная площадка. Люди активно выступают против разработки карьера. В данный момент на сайте change.org располагается петиция о запрете строительства новой обогатительной фабрики, с предложением подписать ее любому желающему. 
Тем не менее на официальном сайте АО «Святогор» нет никаких сообщений, намекающих на приостановку работ. 

Список использованных источников
D.G. Meadows. A Review of Large Copper Concentrator Designs – Types of Flowsheets, Equipment Selection and Industry Trends. 24th World Mining Congress, October 19-21, 2016, Rio de Janeiro, pp 17-26,
Salobo Copper-Gold Mine, Technical report – Salobo III Expansion, December 31, 2019, 160 pp,
Salobo Copper-Gold Mine Technical Report, December 31, 2017, 131 pp,
Amec Foster Wheeler. Salobo Operations NI 43-101 Technical report, 31 December, 2015, 263 pp,
Golder Associates. External Audit of Mineral Reserves, v.2, section 8, Sossego Mine, 30 June 2010, 84 pp,
First Quantum Minerals. Trident Project NI 43-101 Technical Report, 31st May 2015, 196 pp,
First Quantum Minerals. 2017 Annual Report, 104 pp,
MMG. Presentation: Las Bambas – Mining, Processing and Infrastructure, April 2015, 41 pp,
Technical Report on the Copper Mountain Project. August 2009, 212 pp,
P.M.Holbeck. Amended NI 43-101 Technical Report on Resources and Reserves of the Copper Mountain Mine, August 2016, 122 pp,
Copper Mountain Mine 65 kt/d expansion study and life-of-mine plan NI 43-101 Technical Report, November 30, 2020, 233 pp,
Boliden. Boliden Summary Report: Kevitsa Mine, 2021, 37 pp,
Kevitsa Nickel Copper Mine Technical Report NI 43-101, March 2016, 146 pp,
Kevitsa Ni-Cu-PGE Project 43-101 Technical Report on Mineral Reserves, 12 January 2010, 455 pp,
Newmont Mining. Presentation: Grinding Circuit Practices at Newmont. AusIMM Mill Operators Conference, Perth, October 2016,
Roscoe Postle Associates. Technical Report NI 43-101 on the Pueblo Viejo Mine, Match 19, 2018, 214 pр,
Г.Н. Рудой, А.Г. Савин, Г.Г. Ставский. Обогатительная фабрика ПАО «Гайский ГОК». Поэтапная реконструкция в условиях действующего производства. Журнал «Глобус. Геология и бизнес» №3(42) 2016, стр. 25 – 35,
В.Н. Полькин. Гайский ГОК: современные технологии — каждому процессу. Журнал «Глобус: геология и бизнес», 2020. Ссылка на материал: Гайский ГОК: современные технологии — каждому процессу (vnedra.ru),
А.С. Белов, Е.М. Шендерович. Опыт проектирования крупнейших в России предприятий по добыче и обогащению медных руд. Журнал «Обогащение руд» № 6 -2021, стр. 48-52,
И.А. Кузнецова, И.И. Максимов. Разработка технологии обогащения медно-порфировых руд Томинского месторождения. Журнал «Обогащение руд» № 2-2021, стр. 9-14,
Официальный сайт АО «Учалинский ГОК». Ссылки на материалы: Обогатительная фабрика (ugok.ru); На обогатительной фабрике заменили мельницу (ugok.ru),
Новостной портал «Башинформ». Ссылки на материалы: На обогатительной фабрике Учалинского ГОКа продолжается техническое перевооружение (bashinform.ru); На обогатительной фабрике Учалинского ГОКа заменили гидроциклонную установку (bashinform.ru),
Новостной портал Asia Russia Daily. Ссылка на материал: Озерный ГОК в Бурятии получит полный комплекс оборудования для обогатительной фабрики - Новости Монголии, Бурятии, Калмыкии, Тывы (asiarussia.ru),
Сайт компании: Озерная горнорудная компания (oz-mine.com),
Журнал «Глобус» (2021) По материалам пресс-службы компании «Озерное». Ссылка на материал: Полиметаллическое месторождение Озёрное (vnedra.ru),
Баранов В.Ф. Использование зарубежного опыта при разработке варианта реконструкции Жезказганского обогатительного комплекса. Журнал «Обогащение руд» №1 2020, стр. 54-59,
Сенченко А.Е., Куликов Ю.В. Сравнение технологии рудоподготовки с использованием мельницы полусамоизмельчения и роллер-пресса для руд Удоканского месторождения меди. Журнал «Цветные металлы» №10 2017, стр. 49-56.
